Repository: sathvikc350/lpbf_project

LPBF Tool Handoff – Local Setup and Run Instructions

This project started from a real LPBF problem: important manufacturability and process-related issues are often discovered too late, after time has already been spent on design and preparation. In response, I developed an LPBF-aware topology optimization and decision-support workflow tool that brings those concerns earlier into the process.

Key Features
·       LPBF-aware topology optimization
·       Geometric manufacturability reasoning
·       Overhang, minimum feature, and trapped powder constraints
·       Process-risk-aware surrogate integration
·       Backend + UI workflow for setup, monitoring, and results
·       Docker-based local setup
·       Reusable lpbf_to package for direct Python use



The project can be used in two ways:
1. 	As a full application through the backend + UI workflow
2. 	As a reusable Python package through the lpbf_to core library


1. Full application:
This readme explains exactly how to download, open, set up, and run the LPBF-aware topology optimization tool on a local computer. The goal is to make the setup process simple, predictable, and easy to follow for a new user.

2. What You Will Receive
you can now say users can get the project from either:
GitHub:
Option 1: Download from GitHub
Open the GitHub repository in your browser.
You can either:
Clone the repository using Git:

git clone https://github.com/sathvikc350/lpbf_project.git

Then move into the project folder:
cd lpbf_project

or Download the ZIP file from GitHub:
Open the repository page
Click the green Code button
Click Download ZIP
Extract the ZIP file to your computer
Open the extracted project folder


Option 2: Use the shared handoff folder
Drop an email to this address to request the file: sathvikc350@gmail.com


The package should include the complete project folder with:
•	backend code
•	frontend UI
•	LPBF core package files
•	scripts and project utilities
•	artifacts and required runtime files
•	Docker setup files
•	setup documentation
Important: Do not try to run the project directly from a browser preview or cloud file preview. Download it first, then open it locally on your computer.

3. Before You Start
This project is intended to run on a full computer, not on a phone or tablet.
Supported local platforms:
•	Windows
•	macOS
Recommended requirements:
•	A local desktop or laptop with enough free disk space
•	A modern web browser
•	Docker Desktop installed for the preferred setup method
•	Enough available memory for LPBF runs, especially larger ones
4. Download the Project from Google Drive
Windows
1.	Open the Google Drive link.
2.	Locate the shared project handoff file or folder.
3.	Click Download.
4.	Wait for the download to finish.
5.	Open your Downloads folder and confirm the file is there.
macOS
6.	Open the Google Drive link.
7.	Locate the shared project handoff file or folder.
8.	Click Download.
9.	Wait for the download to finish.
10.	Open Finder, then open the Downloads folder and confirm the file is there.
5. Extract or Open the Downloaded Project
If you received a compressed archive, extract it first.
Windows
11.	Go to the downloaded file in Downloads.
12.	Right-click the file.
13.	Click Extract All.
14.	Choose a location such as Desktop or Documents.
15.	Click Extract.
16.	Open the extracted project folder.
macOS
17.	Go to the downloaded file in Downloads.
18.	Double-click the archive.
19.	macOS will extract it automatically.
20.	Open the extracted project folder in Finder.
If you received a normal folder instead of an archive, move or copy it to a local location such as Desktop, Documents, or another project folder and open it there.
6. Confirm the Project Folder Looks Correct
After opening the project folder, confirm that you can see the main project contents. Important items should include:
•	backend
•	ui
•	lpbf_to
•	artifacts
•	scripts
•	Dockerfile.backend
•	Dockerfile.ui
•	docker-compose.yml
If these are missing, stop and request the full project handoff again before continuing.
7. Preferred Setup Method – Docker Desktop
Docker Desktop is the preferred way to run the project because it reduces environment and dependency issues across different machines.
7.1 Install Docker Desktop
Windows
21.	Open your web browser.
22.	Search for Docker Desktop.
23.	Download the Windows version.
24.	Install Docker Desktop.
25.	Open Docker Desktop after installation.
26.	Wait until Docker Desktop finishes starting.
macOS
27.	Open your web browser.
28.	Search for Docker Desktop.
29.	Download the correct version for your Mac.
30.	Install Docker Desktop.
31.	Open Docker Desktop.
32.	Wait until Docker Desktop finishes starting.
Do not continue until Docker Desktop is open and running.
7.2 Open a Terminal in the Project Folder
Windows
33.	Open the project folder in File Explorer.
34.	Click in the folder path bar.
35.	Type powershell.
36.	Press Enter.
This opens PowerShell inside the project folder.
macOS
37.	Open the project folder in Finder.

File: data/clean/316L_clean.csv
P_W,v_mm_per_s,melt_width_um,melt_depth_um,material
100.0,400.0,119.7142857,129.2857143,316L
100.0,500.0,109.7142857,98.85714286,316L
100.0,600.0,100.2857143,75.14285714,316L
100.0,700.0,79.0,49.14285714,316L
100.0,800.0,80.14285714,47.57142857,316L
100.0,900.0,75.71428571,46.0,316L
100.0,1000.0,72.71428571,46.14285714,316L
100.0,1100.0,61.0,28.85714286,316L
200.0,400.0,144.2857143,305.7142857,316L
200.0,500.0,157.7142857,278.7142857,316L
200.0,600.0,133.7142857,265.8571429,316L
200.0,700.0,126.0,198.8571429,316L
200.0,800.0,141.4285714,128.4285714,316L
200.0,900.0,135.7142857,144.0,316L
200.0,1000.0,131.7142857,97.85714286,316L
200.0,1100.0,120.8571429,84.14285714,316L
300.0,400.0,170.8571429,571.1428571,316L
300.0,500.0,159.1428571,469.4285714,316L
300.0,600.0,141.7142857,445.1428571,316L
300.0,700.0,145.1428571,360.8571429,316L
300.0,800.0,138.0,350.4285714,316L
300.0,900.0,124.2857143,305.0,316L
300.0,1000.0,120.2857143,227.7142857,316L
300.0,1100.0,112.0,201.1428571,316L
400.0,400.0,190.5714286,749.7142857,316L
400.0,500.0,200.5714286,623.7142857,316L
400.0,600.0,182.5714286,532.5714286,316L
400.0,700.0,147.7142857,496.8571429,316L
400.0,800.0,147.1428571,454.5714286,316L
400.0,900.0,136.2857143,409.8571429,316L
400.0,1000.0,123.1428571,356.8571429,316L
400.0,1100.0,114.2857143,313.5714286,316L
500.0,400.0,188.0,911.4285714,316L
500.0,500.0,182.0,885.8571429,316L
500.0,600.0,163.7142857,799.2857143,316L
500.0,700.0,152.5714286,721.5714286,316L
500.0,800.0,141.4285714,648.0,316L
500.0,900.0,125.4285714,555.5714286,316L
500.0,1000.0,138.8571429,444.4285714,316L
500.0,1100.0,142.0,287.5714286,316L
600.0,400.0,,,316L
600.0,500.0,,,316L
600.0,600.0,179.7142857,895.2857143,316L
600.0,700.0,161.4285714,782.0,316L
600.0,800.0,153.7142857,681.0,316L
600.0,900.0,136.2857143,637.1428571,316L
600.0,1000.0,,,316L
600.0,1100.0,,,316L
,,,,316L
,,,,316L
,,,,316L
,,,,316L
,,,,316L
,,,,316L
,,,,316L
,,,,316L
,,,,316L
,,,,316L
,,,,316L
,,,,316L
,,,,316L
,,,,316L
,,,,316L
,,,,316L
,,,,316L
,,,,316L
,,,,316L
,,,,316L
,,,,316L
,,,,316L
,,,,316L
,,,,316L
,,,,316L
,,,,316L
,,,,316L
,,,,316L
,,,,316L
,,,,316L
,,,,316L
,,,,316L
,,,,316L
,,,,316L
,,,,316L
,,,,316L
,,,,316L
,,,,316L
,,,,316L
,,,,316L
,,,,316L
,,,,316L

File: data/clean/IN718_clean.csv
P_W,v_mm_per_s,melt_depth_um,melt_width_um,material
100,400,157,98,IN718
100,500,136,90,IN718
100,600,55,92,IN718
100,700,71,82,IN718
100,800,30,70,IN718
100,900,19,60,IN718
100,400,138,112,IN718
100,500,115,110,IN718
100,600,44,86,IN718
100,700,55,96,IN718
100,800,14,56,IN718
100,900,17,62,IN718
100,400,153,110,IN718
100,500,76,106,IN718
100,600,56,94,IN718
100,700,44,84,IN718
100,800,37,82,IN718
100,900,22,60,IN718
100,400,142,106,IN718
100,500,78,100,IN718
100,600,76,98,IN718
100,700,48,102,IN718
100,800,19,72,IN718
100,900,35,82,IN718
100,400,138,122,IN718
100,500,79,104,IN718
100,600,87,104,IN718
100,700,47,88,IN718
100,800,25,78,IN718
100,900,15,58,IN718
100,400,163,112,IN718
100,500,87,102,IN718
100,600,50,90,IN718
100,700,49,96,IN718
100,800,44,86,IN718
100,900,23,72,IN718
100,400,108,136,IN718
100,500,100,112,IN718
100,600,52,102,IN718
100,700,63,100,IN718
100,800,23,68,IN718
100,900,27,64,IN718
100,400,153,140,IN718
100,500,81,114,IN718
100,600,41,100,IN718
100,700,37,86,IN718
100,800,25,66,IN718
100,900,23,70,IN718
100,400,148,140,IN718
100,500,100,100,IN718
100,600,59,104,IN718
100,700,44,78,IN718
100,800,22,60,IN718
100,900,45,78,IN718
200,400,289,166,IN718
200,500,252,146,IN718
200,600,205,136,IN718
200,700,206,132,IN718
200,800,178,136,IN718
200,900,137,104,IN718
200,1000,105,112,IN718
200,1100,86,90,IN718
200,400,258,168,IN718
200,500,259,136,IN718
200,600,223,178,IN718
200,700,154,128,IN718
200,800,111,150,IN718
200,900,137,118,IN718
200,1000,127,106,IN718
200,1100,90,100,IN718
200,400,254,186,IN718
200,500,234,166,IN718
200,600,205,154,IN718
200,700,189,146,IN718
200,800,167,150,IN718
200,900,107,110,IN718
200,1000,115,112,IN718
200,1100,77,92,IN718
200,400,321,180,IN718
200,500,276,140,IN718
200,600,214,194,IN718
200,700,205,142,IN718
200,800,152,144,IN718
200,900,102,140,IN718
200,1000,92,96,IN718
200,1100,53,84,IN718
200,400,318,202,IN718
200,500,244,154,IN718
200,600,186,154,IN718
200,700,196,140,IN718
200,800,155,148,IN718
200,900,124,122,IN718
200,1000,106,110,IN718
200,1100,75,104,IN718
200,400,355,184,IN718
200,500,265,140,IN718
200,600,219,148,IN718
200,700,176,150,IN718
200,800,140,132,IN718
200,900,127,128,IN718
200,1000,104,110,IN718
200,1100,93,138,IN718
200,400,303,198,IN718
200,500,281,176,IN718
200,600,251,192,IN718
200,700,175,178,IN718
200,800,161,150,IN718
200,900,128,140,IN718
200,1000,105,128,IN718
200,1100,106,110,IN718
200,400,346,190,IN718
200,500,299,176,IN718
200,600,236,150,IN718
200,700,166,164,IN718
200,800,143,148,IN718
200,900,145,112,IN718
200,1000,101,100,IN718
200,1100,106,92,IN718
200,400,326,186,IN718
200,500,304,220,IN718
200,600,217,178,IN718
200,700,162,158,IN718
200,800,170,168,IN718
200,900,155,136,IN718
200,1000,100,116,IN718
200,1100,112,112,IN718
300,400,473,176,IN718
300,500,460,158,IN718
300,600,369,156,IN718
300,700,313,132,IN718
300,800,300,142,IN718
300,900,260,122,IN718
300,1000,246,110,IN718
300,1100,147,132,IN718
300,400,556,170,IN718
300,500,495,168,IN718
300,600,422,128,IN718
300,700,328,150,IN718
300,800,287,146,IN718
300,900,280,122,IN718
300,1000,233,132,IN718
300,1100,182,134,IN718
300,400,539,222,IN718
300,500,509,168,IN718
300,600,407,154,IN718
300,700,264,158,IN718
300,800,310,126,IN718
300,900,320,152,IN718
300,1000,217,128,IN718
300,1100,184,144,IN718
300,400,505,198,IN718
300,500,526,154,IN718
300,600,365,150,IN718
300,700,307,176,IN718
300,800,295,146,IN718
300,900,287,136,IN718
300,1000,177,136,IN718
300,1100,136,134,IN718
300,400,546,196,IN718
300,500,463,198,IN718
300,600,334,204,IN718
300,700,378,186,IN718
300,800,333,146,IN718
300,900,279,146,IN718
300,1000,195,140,IN718
300,1100,144,126,IN718
300,400,551,186,IN718
300,500,520,208,IN718
300,600,317,180,IN718
300,700,365,156,IN718
300,800,306,138,IN718
300,900,306,150,IN718
300,1000,245,124,IN718
300,1100,123,122,IN718
300,400,604,206,IN718
300,500,460,184,IN718
300,600,362,180,IN718
300,700,353,164,IN718
300,800,246,166,IN718
300,900,326,148,IN718
300,1000,227,134,IN718
300,1100,164,146,IN718
300,400,550,212,IN718
300,500,398,200,IN718
300,600,326,190,IN718
300,700,293,168,IN718
300,800,279,148,IN718
300,900,281,140,IN718
300,1000,177,146,IN718
300,1100,147,106,IN718
300,400,558,186,IN718
300,500,449,208,IN718
300,600,373,166,IN718
300,700,331,166,IN718
300,800,344,146,IN718
300,900,257,148,IN718
300,1000,211,138,IN718
300,1100,153,146,IN718
400,400,653,186,IN718
400,500,647,192,IN718
400,600,493,198,IN718
400,700,489,186,IN718
400,800,417,148,IN718
400,900,315,164,IN718
400,1000,202,160,IN718
400,400,723,202,IN718
400,500,605,160,IN718
400,600,574,196,IN718
400,700,547,180,IN718
400,800,435,160,IN718
400,900,309,172,IN718
400,1000,313,146,IN718
400,400,733,184,IN718
400,500,697,202,IN718
400,600,564,216,IN718
400,700,512,194,IN718
400,800,435,168,IN718
400,900,365,158,IN718
400,1000,253,186,IN718
400,400,724,158,IN718
400,500,663,208,IN718
400,600,564,176,IN718
400,700,470,216,IN718
400,800,461,168,IN718
400,900,365,138,IN718
400,1000,182,170,IN718
400,400,783,138,IN718
400,500,681,238,IN718
400,600,593,198,IN718
400,700,560,182,IN718
400,800,501,176,IN718
400,900,442,168,IN718
400,1000,204,128,IN718
400,400,817,226,IN718
400,500,710,216,IN718
400,600,602,234,IN718
400,700,459,212,IN718
400,800,340,216,IN718
400,900,411,148,IN718
400,1000,246,122,IN718
400,400,817,194,IN718
400,500,704,236,IN718
400,600,490,234,IN718
400,700,524,204,IN718
400,800,349,240,IN718
400,900,392,164,IN718
400,1000,238,186,IN718
400,400,789,224,IN718
400,500,719,194,IN718
400,600,605,226,IN718
400,700,514,180,IN718
400,800,423,220,IN718
400,900,378,230,IN718
400,1000,262,168,IN718
400,400,809,232,IN718
400,500,694,208,IN718
400,600,626,240,IN718
400,700,550,220,IN718
400,800,449,214,IN718
400,900,378,224,IN718
400,1000,233,196,IN718
500,400,897,208,IN718
500,500,779,182,IN718
500,600,706,154,IN718
500,700,584,124,IN718
500,800,521,136,IN718
500,900,460,130,IN718
500,1000,420,68,IN718
500,400,905,256,IN718
500,500,629,186,IN718
500,600,712,170,IN718
500,700,599,134,IN718
500,800,535,162,IN718
500,900,526,132,IN718
500,1000,382,96,IN718
500,400,949,284,IN718
500,500,726,164,IN718
500,600,713,162,IN718
500,700,645,154,IN718
500,800,504,160,IN718
500,900,562,110,IN718
500,1000,388,106,IN718
500,400,976,246,IN718
500,500,783,182,IN718
500,600,695,202,IN718
500,700,645,154,IN718
500,800,549,174,IN718
500,900,492,128,IN718
500,1000,391,128,IN718
500,400,977,308,IN718
500,500,760,198,IN718
500,600,730,190,IN718
500,700,639,168,IN718
500,800,611,170,IN718
500,900,548,130,IN718
500,1000,452,150,IN718
500,400,973,248,IN718
500,500,782,168,IN718
500,600,671,218,IN718
500,700,632,172,IN718
500,800,591,186,IN718
500,900,509,108,IN718
500,1000,455,120,IN718
500,400,986,298,IN718
500,500,786,192,IN718
500,600,736,168,IN718
500,700,671,144,IN718
500,800,571,172,IN718
500,900,564,136,IN718
500,1000,493,128,IN718
500,400,1000,270,IN718
500,500,764,212,IN718
500,600,728,172,IN718
500,700,663,172,IN718
500,800,608,198,IN718
500,900,551,136,IN718
500,1000,512,102,IN718
500,400,1020,246,IN718
500,500,794,168,IN718
500,600,776,192,IN718
500,700,705,166,IN718
500,800,582,138,IN718
500,900,489,154,IN718
500,1000,472,120,IN718
600,400,1108,236,IN718
600,500,652,126,IN718
600,400,1145,276,IN718
600,500,640,122,IN718
600,400,1126,254,IN718
600,500,639,148,IN718
600,400,1204,300,IN718
600,500,680,170,IN718
600,400,1162,260,IN718
600,500,639,164,IN718
600,400,1226,296,IN718
600,500,662,148,IN718
600,400,1140,310,IN718
600,500,690,184,IN718
600,400,1223,312,IN718
600,500,722,192,IN718
600,400,1199,300,IN718
600,500,677,192,IN718

File: data/clean/Ti64_clean.csv
material,P_W,v_mm_per_s,melt_width_um,melt_depth_um
Ti64,200,1300,147.4782,148.0224
Ti64,200,1350,132.2406,139.8594
Ti64,200,1400,136.05,128.4312
Ti64,200,1450,135.8686,115.4611
Ti64,200,1500,148.5666,78.0927
Ti64,200,1550,141.7641,79.9974
Ti64,200,1600,144.7572,63.6714
Ti64,200,1650,144.4851,67.4808
Ti64,200,1700,140.6757,71.0181
Ti64,200,1300,135.5965,156.2761
Ti64,200,1350,143.6688,146.3898
Ti64,200,1400,131.4243,140.6757
Ti64,200,1450,137.1384,111.2889
Ti64,200,1500,142.8525,97.956
Ti64,200,1550,139.8594,106.6632
Ti64,200,1600,134.1453,97.2304
Ti64,200,1650,136.8663,87.3441
Ti64,200,1700,146.3898,116.1867
Ti64,200,1300,193.4631,40.815
Ti64,200,1350,179.0418,46.8012
Ti64,200,1400,175.7766,73.7391
Ti64,200,1450,162.1716,67.7529
Ti64,200,1500,122.1729,68.2971
Ti64,200,1550,177.4092,42.4476
Ti64,200,1600,187.4769,36.7335
Ti64,200,1650,175.7766,48.4338
Ti64,200,1700,141.2199,69.1134
Ti64,200,1300,133.6011,142.0362
Ti64,200,1350,138.4989,148.2945
Ti64,200,1400,142.8525,126.1637
Ti64,200,1450,141.7641,114.5541
Ti64,200,1500,143.3967,118.0914
Ti64,200,1550,145.8456,93.0582
Ti64,200,1600,131.6964,115.9146
Ti64,200,1650,133.329,103.1259
Ti64,200,1700,133.329,97.6839
Ti64,200,1300,168.8834,109.3842
Ti64,200,1350,138.8617,144.5758
Ti64,200,1400,143.3967,134.1453
Ti64,200,1450,122.9892,139.2245
Ti64,200,1500,135.3244,139.8594
Ti64,200,1550,111.2889,132.6941
Ti64,200,1600,114.6448,122.3543
Ti64,200,1650,141.4013,71.5623
Ti64,200,1700,105.5748,106.119
Ti64,200,1300,160.0855,154.4621
Ti64,200,1350,155.097,167.7043
Ti64,200,1400,157.0017,151.5597
Ti64,200,1450,154.2807,135.2337
Ti64,200,1500,145.0293,112.6494
Ti64,200,1550,158.0901,104.7585
Ti64,200,1600,144.4851,130.608
Ti64,200,1650,138.4989,133.9639
Ti64,200,1700,133.8732,126.98
Ti64,200,1300,147.4782,136.05
Ti64,200,1350,136.05,136.05
Ti64,200,1400,133.6011,137.9547
Ti64,200,1450,128.7033,110.4726
Ti64,200,1500,119.9054,124.6218
Ti64,200,1550,142.3083,86.7999
Ti64,200,1600,127.6149,83.8068
Ti64,200,1650,134.9616,81.9021
Ti64,200,1700,136.3221,100.9491
Ti64,200,1300,148.0224,135.2337
Ti64,200,1350,181.7628,134.4174
Ti64,200,1400,155.097,119.9961
Ti64,200,1450,134.1453,112.3773
Ti64,200,1500,133.0569,99.9514
Ti64,200,1550,139.8594,111.2889
Ti64,200,1600,139.0431,88.5232
Ti64,200,1650,131.6964,72.3786
Ti64,200,1700,184.7559,73.1949
Ti64,200,1300,143.2153,143.2153
Ti64,200,1350,161.1739,139.0431
Ti64,200,1400,136.3221,125.166
Ti64,200,1450,136.3221,121.3566
Ti64,200,1500,132.1499,71.5623
Ti64,200,1550,143.5781,81.9021
Ti64,200,1600,140.7664,61.7667
Ti64,200,1650,139.3152,60.9504
Ti64,200,1700,138.6803,68.5692
Ti64,200,1300,133.7825,152.1946
Ti64,200,1350,139.0431,146.934
Ti64,200,1400,136.3221,109.2935
Ti64,200,1450,139.4059,114.9169
Ti64,200,1500,144.8479,81.63
Ti64,200,1550,136.2314,72.9228
Ti64,200,1600,141.2199,87.5255
Ti64,200,1650,133.6011,82.9905
Ti64,200,1700,127.7056,103.1259
Ti64,200,1300,144.4851,38.3661
Ti64,200,1350,164.8926,45.1686
Ti64,200,1400,168.702,65.5761
Ti64,200,1450,180.9465,64.4877
Ti64,200,1500,179.8581,60.9504
Ti64,200,1550,169.5183,41.6313
Ti64,200,1600,187.2048,33.0148
Ti64,200,1650,196.1841,44.3523
Ti64,200,1700,177.9534,65.3947
Ti64,200,1300,135.2337,141.492
Ti64,200,1350,137.3198,145.5735
Ti64,200,1400,118.9077,121.6287
Ti64,200,1450,130.3359,105.6655
Ti64,200,1500,139.0431,109.747
Ti64,200,1550,130.0638,87.7069
Ti64,200,1600,137.4105,112.3773
Ti64,200,1650,134.6895,95.235
Ti64,200,1700,135.7779,102.0375
Ti64,200,1300,130.608,105.5748
Ti64,200,1350,144.4851,124.7125
Ti64,200,1400,144.7572,108.2958
Ti64,200,1450,111.2889,122.7171
Ti64,200,1500,138.2268,134.9616
Ti64,200,1550,129.5196,127.3428
Ti64,200,1600,118.9077,105.6655
Ti64,200,1650,135.5058,68.5692
Ti64,200,1700,132.6034,101.0398
Ti64,200,1300,167.3415,128.4312
Ti64,200,1350,153.7365,149.4736
Ti64,200,1400,126.5265,98.0467
Ti64,200,1450,108.2958,97.8653
Ti64,200,1500,149.4736,95.5071
Ti64,200,1550,162.7158,102.3096
Ti64,200,1600,145.4828,129.3382
Ti64,200,1650,129.8824,117.2751
Ti64,200,1700,130.608,80.8137
Ti64,200,1300,148.8387,139.5873
Ti64,200,1350,135.2337,136.3221
Ti64,200,1400,147.4782,135.3244
Ti64,200,1450,113.5564,104.4864
Ti64,200,1500,128.7033,125.7102
Ti64,200,1550,135.2337,91.1535
Ti64,200,1600,144.4851,74.8275
Ti64,200,1650,138.2268,84.7138
Ti64,200,1700,134.9616,104.7585
Ti64,200,1300,136.05,135.7779
Ti64,200,1350,151.1969,133.0569
Ti64,200,1400,122.9892,115.0983
Ti64,200,1450,122.9892,99.8607
Ti64,200,1500,110.654,100.9491
Ti64,200,1550,129.7917,106.6632
Ti64,200,1600,141.492,79.5439
Ti64,200,1650,145.5735,71.0181
Ti64,200,1700,136.05,66.6645
Ti64,200,1300,131.4243,145.5735
Ti64,200,1350,134.4174,132.6034
Ti64,200,1400,135.2337,124.6218
Ti64,200,1450,127.887,118.0914
Ti64,200,1500,142.8525,85.7115
Ti64,200,1550,136.8663,96.3234
Ti64,200,1600,130.3359,73.7391
Ti64,200,1650,131.6964,74.8275
Ti64,200,1700,137.1384,104.4864
Ti64,200,1300,158.0901,157.2738
Ti64,200,1350,140.6757,165.4368
Ti64,200,1400,123.5334,145.3014
Ti64,200,1450,130.0638,140.9478
Ti64,200,1500,137.4105,135.2337
Ti64,200,1550,136.6849,97.6839
Ti64,200,1600,151.0155,81.63
Ti64,200,1650,143.1246,130.6987
Ti64,200,1700,137.2291,96.0513
Ti64,200,1300,148.5666,50.3385
Ti64,200,1350,159.7227,39.7266
Ti64,200,1400,179.3139,46.257
Ti64,200,1450,184.7559,64.7598
Ti64,200,1500,152.6481,64.4877
Ti64,200,1550,154.2807,53.0595
Ti64,200,1600,187.4769,38.094
Ti64,200,1650,189.6537,43.8081
Ti64,200,1700,194.0073,78.6369
Ti64,200,1300,147.4782,144.4851
Ti64,200,1350,142.8525,142.5804
Ti64,200,1400,136.3221,135.2337
Ti64,200,1450,137.1384,105.5748
Ti64,200,1500,134.9616,95.7792
Ti64,200,1550,130.608,88.7046
Ti64,200,1600,147.7503,86.2557
Ti64,200,1650,127.887,77.2764
Ti64,200,1700,131.4243,69.9297
Ti64,200,1300,146.6619,141.492
Ti64,200,1350,152.376,154.5528
Ti64,200,1400,139.8594,159.1785
Ti64,200,1450,173.4184,134.1453
Ti64,200,1500,164.6205,110.4726
Ti64,200,1550,122.9892,124.6218
Ti64,200,1600,122.7171,126.2544
Ti64,200,1650,127.3428,53.0595
Ti64,200,1700,130.608,66.6645
Ti64,200,1300,177.772,184.121
Ti64,200,1350,147.7503,167.8857
Ti64,200,1400,160.0855,172.2393
Ti64,200,1450,154.0993,142.0362
Ti64,200,1500,148.4759,124.8939
Ti64,200,1550,167.6136,118.0914
Ti64,200,1600,161.0832,106.3911
Ti64,200,1650,147.6596,106.6632
Ti64,200,1700,131.9685,77.9113
Ti64,200,1300,150.4713,112.5587
Ti64,200,1350,149.655,148.5666
Ti64,200,1400,144.4851,137.9547
Ti64,200,1450,140.9478,130.608
Ti64,200,1500,142.8525,110.2005
Ti64,200,1550,145.3014,105.1213
Ti64,200,1600,142.5804,95.235
Ti64,200,1650,147.4782,88.5232
Ti64,200,1700,148.5666,81.63
Ti64,200,1300,154.3714,144.7572
Ti64,200,1350,136.8663,134.1453
Ti64,200,1400,151.2876,130.3359
Ti64,200,1450,126.5265,124.6218
Ti64,200,1500,126.5265,78.0927
Ti64,200,1550,133.329,117.8193
Ti64,200,1600,168.7927,78.0927
Ti64,200,1650,135.7779,74.8275
Ti64,200,1700,129.5196,73.8298
Ti64,370,1300,269.676,283.296
Ti64,370,1350,261.504,326.88
Ti64,370,1400,295.554,275.124
Ti64,370,1450,294.192,276.486
Ti64,370,1500,290.106,265.59
Ti64,370,1550,291.922,266.952
Ti64,370,1600,267.406,228.816
Ti64,370,1650,276.486,238.35
Ti64,370,1700,261.504,246.522
Ti64,370,1300,276.486,276.486
Ti64,370,1350,256.056,280.572
Ti64,370,1400,253.786,279.21
Ti64,370,1450,296.008,257.418
Ti64,370,1500,282.388,314.622
Ti64,370,1550,266.498,268.768
Ti64,370,1600,227.454,261.504
Ti64,370,1650,265.136,261.504
Ti64,370,1700,246.976,230.178
Ti64,370,1300,262.866,171.612
Ti64,370,1350,256.51,141.648
Ti64,370,1400,261.504,175.698
Ti64,370,1450,253.786,114.408
Ti64,370,1500,262.866,88.53
Ti64,370,1550,294.192,89.892
Ti64,370,1600,236.988,129.39
Ti64,370,1650,227.454,96.702
Ti64,370,1700,238.804,186.594
Ti64,370,1300,152.544,133.476
Ti64,370,1350,277.394,233.356
Ti64,370,1400,271.038,209.748
Ti64,370,1450,315.984,152.544
Ti64,370,1500,275.124,148.458
Ti64,370,1550,236.988,204.754
Ti64,370,1600,219.282,177.06
Ti64,370,1650,236.988,198.852
Ti64,370,1700,271.038,198.852
Ti64,370,1300,208.386,156.63
Ti64,370,1350,219.282,156.63
Ti64,370,1400,175.244,133.93
Ti64,370,1450,200.214,113.046
Ti64,370,1500,185.232,122.58
Ti64,370,1550,170.25,133.476
Ti64,370,1600,187.956,166.618
Ti64,370,1650,257.418,131.206
Ti64,370,1700,167.526,137.562
Ti64,370,1300,198.852,170.25
Ti64,370,1350,280.572,196.128
Ti64,370,1400,257.418,157.992
Ti64,370,1450,291.468,208.386
Ti64,370,1500,269.676,166.164
Ti64,370,1550,229.27,202.938
Ti64,370,1600,230.178,200.668
Ti64,370,1650,215.196,215.196
Ti64,370,1700,179.784,143.01
Ti64,370,1300,243.798,108.506
Ti64,370,1350,253.786,162.078
Ti64,370,1400,242.436,98.064
Ti64,370,1450,270.13,80.812
Ti64,370,1500,230.178,117.132
Ti64,370,1550,271.038,113.046
Ti64,370,1600,224.73,95.34
Ti64,370,1650,231.994,139.832
Ti64,370,1700,219.282,157.992
Ti64,370,1300,245.16,181.6
Ti64,370,1350,247.884,160.716
Ti64,370,1400,242.436,209.748
Ti64,370,1450,233.356,191.134
Ti64,370,1500,227.454,172.066
Ti64,370,1550,243.344,192.95
Ti64,370,1600,231.54,204.3
Ti64,370,1650,219.736,143.464
Ti64,370,1700,213.834,98.064
Ti64,370,1300,310.536,239.712
Ti64,370,1350,309.174,238.35
Ti64,370,1400,271.038,262.866
Ti64,370,1450,309.174,204.3
Ti64,370,1500,256.056,183.87
Ti64,370,1550,264.228,208.84
Ti64,370,1600,237.896,147.55
Ti64,370,1650,205.208,172.974
Ti64,370,1700,236.988,154.36
Ti64,370,1300,280.118,291.468
Ti64,370,1350,327.334,256.056
Ti64,370,1400,318.708,272.4
Ti64,370,1450,291.468,232.902
Ti64,370,1500,242.436,279.21
Ti64,370,1550,235.626,205.662
Ti64,370,1600,246.522,236.988
Ti64,370,1650,208.386,133.476
Ti64,370,1700,213.834,137.562
Ti64,370,1300,236.988,212.472
Ti64,370,1350,250.608,230.178
Ti64,370,1400,181.146,196.128
Ti64,370,1450,200.668,197.036
Ti64,370,1500,175.698,152.998
Ti64,370,1550,211.11,183.87
Ti64,370,1600,138.016,153.452
Ti64,370,1650,179.784,128.482
Ti64,370,1700,179.784,162.986
Ti64,370,1300,194.766,113.046
Ti64,370,1350,220.19,108.96
Ti64,370,1400,230.178,157.992
Ti64,370,1450,215.65,84.444
Ti64,370,1500,223.822,137.562
Ti64,370,1550,178.876,80.812
Ti64,370,1600,196.128,136.2
Ti64,370,1650,199.306,99.426
Ti64,370,1700,185.232,102.604
Ti64,370,1300,238.35,204.3
Ti64,370,1350,237.442,224.73
Ti64,370,1400,221.098,201.576
Ti64,370,1450,212.018,123.488
Ti64,370,1500,224.276,84.444
Ti64,370,1550,224.276,118.494
Ti64,370,1600,230.178,98.064
Ti64,370,1650,201.122,143.464
Ti64,370,1700,203.392,118.494
Ti64,370,1300,246.522,167.526
Ti64,370,1350,155.268,141.648
Ti64,370,1400,185.232,198.852
Ti64,370,1450,225.184,106.236
Ti64,370,1500,236.988,104.874
Ti64,370,1550,322.794,98.518
Ti64,370,1600,227.454,91.254
Ti64,370,1650,200.214,132.114
Ti64,370,1700,213.834,113.046
Ti64,370,1300,276.486,228.816
Ti64,370,1350,247.884,271.038
Ti64,370,1400,252.424,215.196
Ti64,370,1450,190.68,177.06
Ti64,370,1500,251.97,271.492
Ti64,370,1550,217.92,228.816
Ti64,370,1600,190.68,185.232
Ti64,370,1650,172.974,133.022
Ti64,370,1700,217.012,81.72
Ti64,370,1300,227.908,137.562
Ti64,370,1350,222.46,215.196
Ti64,370,1400,212.472,209.748
Ti64,370,1450,224.73,197.944
Ti64,370,1500,223.368,177.06
Ti64,370,1550,212.472,147.096
Ti64,370,1600,235.626,162.078
Ti64,370,1650,215.196,147.55
Ti64,370,1700,179.784,89.892
Ti64,370,1550,253.332,147.096
Ti64,370,1600,215.196,205.662
Ti64,370,1650,204.754,160.716
Ti64,370,1700,223.368,143.01
Ti64,370,1300,286.928,267.406
Ti64,370,1350,253.332,251.97
Ti64,370,1400,247.884,251.97
Ti64,370,1450,232.902,200.214
Ti64,370,1500,257.418,238.35
Ti64,370,1550,215.196,185.232
Ti64,370,1600,242.89,170.25
Ti64,370,1650,179.784,152.544
Ti64,370,1700,223.368,138.924
Ti64,370,1300,205.662,104.874
Ti64,370,1350,243.798,228.816
Ti64,370,1400,219.282,113.046
Ti64,370,1300,271.038,156.63
Ti64,370,1350,253.332,143.01
Ti64,370,1400,256.056,113.046
Ti64,370,1450,251.97,95.34
Ti64,370,1500,214.288,99.426
Ti64,370,1550,200.214,85.806
Ti64,370,1600,215.196,132.114
Ti64,370,1650,257.418,133.476
Ti64,370,1700,238.35,87.168
Ti64,370,1300,213.834,136.2
Ti64,370,1350,200.214,114.408
Ti64,370,1400,204.3,141.648
Ti64,370,1450,215.65,162.078
Ti64,370,1500,228.816,88.53
Ti64,370,1550,234.264,104.874
Ti64,370,1450,227.454,74.91
Ti64,370,1500,204.3,47.67
Ti64,370,1550,205.662,76.272
Ti64,370,1600,157.992,118.494
Ti64,370,1650,234.264,68.1
Ti64,370,1700,193.404,102.15
Ti64,370,1300,307.812,193.858
Ti64,370,1350,276.486,208.386
Ti64,370,1400,262.866,187.956
Ti64,370,1450,232.448,145.734
Ti64,370,1500,229.27,179.784
Ti64,370,1550,253.332,156.63
Ti64,370,1600,212.472,179.784
Ti64,370,1650,257.418,235.172
Ti64,370,1700,164.802,119.856
Ti64,370,1300,250.608,238.804
Ti64,370,1600,232.902,152.544
Ti64,370,1650,200.214,132.114
Ti64,370,1700,227.454,145.734
Ti64,370,1300,256.056,251.062
Ti64,370,1350,272.4,227.454
Ti64,370,1400,253.332,213.834
Ti64,370,1450,250.608,217.92
Ti64,370,1500,257.418,191.134
Ti64,370,1550,238.35,204.3
Ti64,370,1600,232.902,133.476
Ti64,370,1650,219.282,171.612
Ti64,370,1700,175.698,128.028
Ti64,370,1300,260.142,272.4
Ti64,370,1350,228.816,256.056
Ti64,370,1400,299.64,295.554
Ti64,370,1450,212.472,234.264
Ti64,370,1500,186.14,257.418
Ti64,370,1550,223.368,217.92
Ti64,370,1600,213.834,148.458
Ti64,370,1650,190.68,186.594
Ti64,370,1700,189.318,181.146
Ti64,370,1300,202.938,106.236
Ti64,370,1350,178.422,118.494
Ti64,370,1400,281.934,74.91
Ti64,370,1450,208.386,91.254
Ti64,370,1500,295.1,81.72
Ti64,370,1550,230.178,95.794
Ti64,370,1600,187.048,89.892
Ti64,370,1650,265.59,66.738
Ti64,370,1700,203.846,93.978
Ti64,370,1300,242.436,122.58
Ti64,370,1350,253.332,157.992
Ti64,370,1400,237.442,142.102
Ti64,370,1450,230.632,105.782
Ti64,370,1500,228.816,74.91
Ti64,370,1550,294.192,89.892
Ti64,370,1600,200.214,80.358
Ti64,370,1650,203.846,86.714
Ti64,370,1700,193.858,148.458
Ti64,370,1300,210.202,193.404
Ti64,370,1350,231.54,166.164
Ti64,370,1400,227.454,140.286
Ti64,370,1450,239.712,148.458
Ti64,370,1500,222.006,70.824
Ti64,370,1550,191.134,113.046
Ti64,370,1600,215.196,104.874
Ti64,370,1650,266.044,108.96
Ti64,370,1700,195.22,113.046
Ti64,370,1300,228.816,181.146
Ti64,370,1350,198.852,184.324
Ti64,370,1400,223.822,112.138
Ti64,370,1450,266.952,93.978
Ti64,370,1500,281.026,80.358
Ti64,370,1550,233.356,62.652
Ti64,370,1600,258.78,147.55
Ti64,370,1650,229.724,133.476
Ti64,370,1700,209.748,136.2
Ti64,370,1300,236.08,208.386
Ti64,370,1350,236.988,162.078
Ti64,370,1400,209.748,166.164
Ti64,370,1450,245.16,179.784
Ti64,370,1500,232.902,156.63
Ti64,370,1550,219.282,140.286
Ti64,370,1600,204.754,95.34
Ti64,370,1650,162.532,70.824
Ti64,370,1700,236.988,68.1
Ti64,370,1300,222.006,211.11
Ti64,370,1350,256.056,231.54
Ti64,370,1400,272.4,162.078
Ti64,370,1450,228.816,174.336
Ti64,370,1500,217.92,179.784
Ti64,370,1550,251.97,165.71
Ti64,370,1600,200.214,129.39
Ti64,370,1650,247.884,117.586
Ti64,370,1700,227.454,99.426
Ti64,370,1300,251.97,251.97
Ti64,370,1350,254.694,264.228
Ti64,370,1400,219.282,220.644
Ti64,370,1450,220.644,224.73
Ti64,370,1500,220.644,200.214
Ti64,370,1550,209.748,183.87
Ti64,370,1600,257.418,198.852
Ti64,370,1650,177.06,168.888
Ti64,370,1700,232.902,145.734
Ti64,370,1300,238.35,236.988
Ti64,370,1350,243.798,260.142
Ti64,370,1400,200.214,217.92
Ti64,370,1450,213.834,178.422
Ti64,370,1500,217.92,209.748
Ti64,370,1550,194.766,227.454
Ti64,370,1600,219.282,214.288
Ti64,370,1650,204.3,204.3
Ti64,370,1700,200.214,148.458
Ti64,370,1300,242.436,175.698
Ti64,370,1350,242.436,160.716
Ti64,370,1400,206.57,133.476
Ti64,370,1450,222.46,101.696
Ti64,370,1500,191.588,71.278
Ti64,370,1550,205.662,96.702
Ti64,370,1600,251.97,99.426
Ti64,370,1650,196.128,133.476
Ti64,370,1700,183.416,100.788
Ti64,370,1300,241.074,147.096
Ti64,370,1350,189.318,100.788
Ti64,370,1400,228.816,108.96
Ti64,370,1450,204.3,76.272
Ti64,370,1500,181.146,69.462
Ti64,370,1550,242.436,95.34
Ti64,370,1600,200.214,93.978
Ti64,370,1650,208.386,128.028
Ti64,370,1700,205.208,80.358
Ti64,370,1300,218.374,114.408
Ti64,370,1350,253.332,69.462
Ti64,370,1400,240.62,141.648
Ti64,370,1450,226.092,159.354
Ti64,370,1500,213.834,166.164
Ti64,370,1550,243.798,143.01
Ti64,370,1600,179.784,78.996
Ti64,370,1650,205.208,143.01
Ti64,370,1700,129.39,107.598
Ti64,370,1300,213.834,175.698
Ti64,370,1350,271.038,81.72
Ti64,370,1400,227.454,99.426
Ti64,370,1450,241.074,100.788
Ti64,370,1500,202.938,65.376
Ti64,370,1550,214.288,57.204
Ti64,370,1600,200.668,91.254
Ti64,370,1650,185.686,42.222
Ti64,370,1700,201.576,72.64
Ti64,370,1300,228.816,220.644
Ti64,370,1350,213.834,156.63
Ti64,370,1400,232.902,181.146
Ti64,370,1450,223.368,133.476
Ti64,370,1500,208.386,152.544
Ti64,370,1550,198.852,121.218
Ti64,370,1600,205.208,66.738
Ti64,370,1650,242.436,51.756
Ti64,370,1700,196.128,66.738
Ti64,370,1300,275.124,209.748
Ti64,370,1350,209.748,179.784
Ti64,370,1400,206.116,142.556
Ti64,370,1450,204.3,141.648
Ti64,370,1500,241.074,175.698
Ti64,370,1550,228.816,111.684
Ti64,370,1600,251.97,152.544
Ti64,370,1650,232.902,108.96
Ti64,370,1700,194.766,100.788
Ti64,370,1300,243.798,277.848
Ti64,370,1350,294.192,213.834
Ti64,370,1400,266.952,219.282
Ti64,370,1450,230.632,210.202
Ti64,370,1500,249.246,213.834
Ti64,370,1550,234.264,205.662
Ti64,370,1600,224.73,190.68
Ti64,370,1650,232.902,182.054
Ti64,370,1700,194.766,139.378
Ti64,370,1300,266.952,281.934
Ti64,370,1350,251.97,261.504
Ti64,370,1400,290.106,295.554
Ti64,370,1450,257.872,242.436
Ti64,370,1500,228.816,228.816
Ti64,370,1550,229.27,194.766
Ti64,370,1600,205.662,157.992
Ti64,370,1650,194.766,162.078
Ti64,370,1700,205.662,157.992
Ti64,370,1300,238.35,110.322
Ti64,370,1350,200.668,95.794
Ti64,370,1400,253.332,93.978
Ti64,370,1450,213.834,80.358
Ti64,370,1500,269.222,76.272
Ti64,370,1550,167.98,104.874
Ti64,370,1600,162.078,95.34
Ti64,370,1650,242.436,103.512
Ti64,370,1700,210.202,138.924
Ti64,370,1300,228.816,125.304
Ti64,370,1350,261.504,133.476
Ti64,370,1400,232.902,172.066
Ti64,370,1450,236.08,134.384
Ti64,370,1500,271.492,153.906
Ti64,370,1550,295.554,66.738
Ti64,370,1600,198.852,209.748
Ti64,370,1650,200.214,100.788
Ti64,370,1700,151.182,162.078
Ti64,370,1300,257.418,128.028
Ti64,370,1350,238.35,151.182
Ti64,370,1400,200.668,152.544
Ti64,370,1450,238.35,123.942
Ti64,370,1500,242.436,106.236
Ti64,370,1550,213.834,99.426
Ti64,370,1600,208.84,104.874
Ti64,370,1650,261.504,128.028
Ti64,370,1700,210.202,91.254
Ti64,370,1300,267.86,95.34
Ti64,370,1350,223.368,89.892
Ti64,370,1400,227.454,113.046
Ti64,370,1450,261.504,84.444
Ti64,370,1500,209.748,91.254
Ti64,370,1550,213.834,58.566
Ti64,370,1600,213.834,47.67
Ti64,370,1650,299.64,55.842
Ti64,370,1700,223.368,103.512
Ti64,370,1300,232.902,219.282
Ti64,370,1350,246.522,157.992
Ti64,370,1400,242.436,156.63
Ti64,370,1450,275.578,108.96
Ti64,370,1500,290.106,139.378
Ti64,370,1550,271.038,123.942
Ti64,370,1600,238.35,108.96
Ti64,370,1650,185.232,166.164
Ti64,370,1700,189.318,100.788
Ti64,370,1300,242.436,223.368
Ti64,370,1350,276.486,236.988
Ti64,370,1400,251.97,179.784
Ti64,370,1450,266.952,153.906
Ti64,370,1500,223.368,172.974
Ti64,370,1550,253.332,186.594
Ti64,370,1600,219.282,119.856
Ti64,370,1650,276.486,114.408
Ti64,370,1700,247.884,76.272

File: data/clean/meltpool_master.csv
material,P_W,v_mm_per_s,melt_width_um,melt_depth_um
316L,100.0,400.0,119.7142857,129.2857143
316L,100.0,500.0,109.7142857,98.85714286
316L,100.0,600.0,100.2857143,75.14285714
316L,100.0,700.0,79.0,49.14285714
316L,100.0,800.0,80.14285714,47.57142857
316L,100.0,900.0,75.71428571,46.0
316L,100.0,1000.0,72.71428571,46.14285714
316L,100.0,1100.0,61.0,28.85714286
316L,200.0,400.0,144.2857143,305.7142857
316L,200.0,500.0,157.7142857,278.7142857
316L,200.0,600.0,133.7142857,265.8571429
316L,200.0,700.0,126.0,198.8571429
316L,200.0,800.0,141.4285714,128.4285714
316L,200.0,900.0,135.7142857,144.0
316L,200.0,1000.0,131.7142857,97.85714286
316L,200.0,1100.0,120.8571429,84.14285714
316L,300.0,400.0,170.8571429,571.1428571
316L,300.0,500.0,159.1428571,469.4285714
316L,300.0,600.0,141.7142857,445.1428571
316L,300.0,700.0,145.1428571,360.8571429
316L,300.0,800.0,138.0,350.4285714
316L,300.0,900.0,124.2857143,305.0
316L,300.0,1000.0,120.2857143,227.7142857
316L,300.0,1100.0,112.0,201.1428571
316L,400.0,400.0,190.5714286,749.7142857
316L,400.0,500.0,200.5714286,623.7142857
316L,400.0,600.0,182.5714286,532.5714286
316L,400.0,700.0,147.7142857,496.8571429
316L,400.0,800.0,147.1428571,454.5714286
316L,400.0,900.0,136.2857143,409.8571429
316L,400.0,1000.0,123.1428571,356.8571429
316L,400.0,1100.0,114.2857143,313.5714286
316L,500.0,400.0,188.0,911.4285714
316L,500.0,500.0,182.0,885.8571429
316L,500.0,600.0,163.7142857,799.2857143
316L,500.0,700.0,152.5714286,721.5714286
316L,500.0,800.0,141.4285714,648.0
316L,500.0,900.0,125.4285714,555.5714286
316L,500.0,1000.0,138.8571429,444.4285714
316L,500.0,1100.0,142.0,287.5714286
316L,600.0,600.0,179.7142857,895.2857143
316L,600.0,700.0,161.4285714,782.0
316L,600.0,800.0,153.7142857,681.0
316L,600.0,900.0,136.2857143,637.1428571
IN718,100.0,400.0,98.0,157.0
IN718,100.0,500.0,90.0,136.0
IN718,100.0,600.0,92.0,55.0
IN718,100.0,700.0,82.0,71.0
IN718,100.0,800.0,70.0,30.0
IN718,100.0,900.0,60.0,19.0
IN718,100.0,400.0,112.0,138.0
IN718,100.0,500.0,110.0,115.0
IN718,100.0,600.0,86.0,44.0
IN718,100.0,700.0,96.0,55.0
IN718,100.0,800.0,56.0,14.0
IN718,100.0,900.0,62.0,17.0
IN718,100.0,400.0,110.0,153.0
IN718,100.0,500.0,106.0,76.0
IN718,100.0,600.0,94.0,56.0
IN718,100.0,700.0,84.0,44.0
IN718,100.0,800.0,82.0,37.0
IN718,100.0,900.0,60.0,22.0
IN718,100.0,400.0,106.0,142.0
IN718,100.0,500.0,100.0,78.0
IN718,100.0,600.0,98.0,76.0
IN718,100.0,700.0,102.0,48.0
IN718,100.0,800.0,72.0,19.0
IN718,100.0,900.0,82.0,35.0
IN718,100.0,400.0,122.0,138.0
IN718,100.0,500.0,104.0,79.0
IN718,100.0,600.0,104.0,87.0
IN718,100.0,700.0,88.0,47.0
IN718,100.0,800.0,78.0,25.0
IN718,100.0,900.0,58.0,15.0
IN718,100.0,400.0,112.0,163.0
IN718,100.0,500.0,102.0,87.0
IN718,100.0,600.0,90.0,50.0
IN718,100.0,700.0,96.0,49.0
IN718,100.0,800.0,86.0,44.0
IN718,100.0,900.0,72.0,23.0
IN718,100.0,400.0,136.0,108.0
IN718,100.0,500.0,112.0,100.0
IN718,100.0,600.0,102.0,52.0
IN718,100.0,700.0,100.0,63.0
IN718,100.0,800.0,68.0,23.0
IN718,100.0,900.0,64.0,27.0
IN718,100.0,400.0,140.0,153.0
IN718,100.0,500.0,114.0,81.0
IN718,100.0,600.0,100.0,41.0
IN718,100.0,700.0,86.0,37.0
IN718,100.0,800.0,66.0,25.0
IN718,100.0,900.0,70.0,23.0
IN718,100.0,400.0,140.0,148.0
IN718,100.0,500.0,100.0,100.0
IN718,100.0,600.0,104.0,59.0
IN718,100.0,700.0,78.0,44.0
IN718,100.0,800.0,60.0,22.0
IN718,100.0,900.0,78.0,45.0
IN718,200.0,400.0,166.0,289.0
IN718,200.0,500.0,146.0,252.0
IN718,200.0,600.0,136.0,205.0
IN718,200.0,700.0,132.0,206.0
IN718,200.0,800.0,136.0,178.0
IN718,200.0,900.0,104.0,137.0
IN718,200.0,1000.0,112.0,105.0
IN718,200.0,1100.0,90.0,86.0
IN718,200.0,400.0,168.0,258.0
IN718,200.0,500.0,136.0,259.0
IN718,200.0,600.0,178.0,223.0
IN718,200.0,700.0,128.0,154.0
IN718,200.0,800.0,150.0,111.0
IN718,200.0,900.0,118.0,137.0
IN718,200.0,1000.0,106.0,127.0
IN718,200.0,1100.0,100.0,90.0
IN718,200.0,400.0,186.0,254.0
IN718,200.0,500.0,166.0,234.0
IN718,200.0,600.0,154.0,205.0
IN718,200.0,700.0,146.0,189.0
IN718,200.0,800.0,150.0,167.0
IN718,200.0,900.0,110.0,107.0
IN718,200.0,1000.0,112.0,115.0
IN718,200.0,1100.0,92.0,77.0
IN718,200.0,400.0,180.0,321.0
IN718,200.0,500.0,140.0,276.0
IN718,200.0,600.0,194.0,214.0
IN718,200.0,700.0,142.0,205.0
IN718,200.0,800.0,144.0,152.0
IN718,200.0,900.0,140.0,102.0
IN718,200.0,1000.0,96.0,92.0
IN718,200.0,1100.0,84.0,53.0
IN718,200.0,400.0,202.0,318.0
IN718,200.0,500.0,154.0,244.0
IN718,200.0,600.0,154.0,186.0
IN718,200.0,700.0,140.0,196.0
IN718,200.0,800.0,148.0,155.0
IN718,200.0,900.0,122.0,124.0
IN718,200.0,1000.0,110.0,106.0
IN718,200.0,1100.0,104.0,75.0
IN718,200.0,400.0,184.0,355.0
IN718,200.0,500.0,140.0,265.0
IN718,200.0,600.0,148.0,219.0
IN718,200.0,700.0,150.0,176.0
IN718,200.0,800.0,132.0,140.0
IN718,200.0,900.0,128.0,127.0
IN718,200.0,1000.0,110.0,104.0
IN718,200.0,1100.0,138.0,93.0
IN718,200.0,400.0,198.0,303.0
IN718,200.0,500.0,176.0,281.0
IN718,200.0,600.0,192.0,251.0
IN718,200.0,700.0,178.0,175.0
IN718,200.0,800.0,150.0,161.0
IN718,200.0,900.0,140.0,128.0
IN718,200.0,1000.0,128.0,105.0
IN718,200.0,1100.0,110.0,106.0
IN718,200.0,400.0,190.0,346.0
IN718,200.0,500.0,176.0,299.0
IN718,200.0,600.0,150.0,236.0
IN718,200.0,700.0,164.0,166.0
IN718,200.0,800.0,148.0,143.0
IN718,200.0,900.0,112.0,145.0
IN718,200.0,1000.0,100.0,101.0
IN718,200.0,1100.0,92.0,106.0
IN718,200.0,400.0,186.0,326.0
IN718,200.0,500.0,220.0,304.0
IN718,200.0,600.0,178.0,217.0
IN718,200.0,700.0,158.0,162.0
IN718,200.0,800.0,168.0,170.0
IN718,200.0,900.0,136.0,155.0
IN718,200.0,1000.0,116.0,100.0
IN718,200.0,1100.0,112.0,112.0
IN718,300.0,400.0,176.0,473.0
IN718,300.0,500.0,158.0,460.0
IN718,300.0,600.0,156.0,369.0
IN718,300.0,700.0,132.0,313.0
IN718,300.0,800.0,142.0,300.0
IN718,300.0,900.0,122.0,260.0
IN718,300.0,1000.0,110.0,246.0
IN718,300.0,1100.0,132.0,147.0
IN718,300.0,400.0,170.0,556.0
IN718,300.0,500.0,168.0,495.0
IN718,300.0,600.0,128.0,422.0
IN718,300.0,700.0,150.0,328.0
IN718,300.0,800.0,146.0,287.0
IN718,300.0,900.0,122.0,280.0
IN718,300.0,1000.0,132.0,233.0
IN718,300.0,1100.0,134.0,182.0
IN718,300.0,400.0,222.0,539.0
IN718,300.0,500.0,168.0,509.0
IN718,300.0,600.0,154.0,407.0
IN718,300.0,700.0,158.0,264.0
IN718,300.0,800.0,126.0,310.0
IN718,300.0,900.0,152.0,320.0
IN718,300.0,1000.0,128.0,217.0
IN718,300.0,1100.0,144.0,184.0
IN718,300.0,400.0,198.0,505.0
IN718,300.0,500.0,154.0,526.0
IN718,300.0,600.0,150.0,365.0
IN718,300.0,700.0,176.0,307.0
IN718,300.0,800.0,146.0,295.0
IN718,300.0,900.0,136.0,287.0
IN718,300.0,1000.0,136.0,177.0
IN718,300.0,1100.0,134.0,136.0
IN718,300.0,400.0,196.0,546.0
IN718,300.0,500.0,198.0,463.0
IN718,300.0,600.0,204.0,334.0
IN718,300.0,700.0,186.0,378.0
IN718,300.0,800.0,146.0,333.0
IN718,300.0,900.0,146.0,279.0
IN718,300.0,1000.0,140.0,195.0
IN718,300.0,1100.0,126.0,144.0
IN718,300.0,400.0,186.0,551.0
IN718,300.0,500.0,208.0,520.0
IN718,300.0,600.0,180.0,317.0
IN718,300.0,700.0,156.0,365.0
IN718,300.0,800.0,138.0,306.0
IN718,300.0,900.0,150.0,306.0
IN718,300.0,1000.0,124.0,245.0
IN718,300.0,1100.0,122.0,123.0
IN718,300.0,400.0,206.0,604.0
IN718,300.0,500.0,184.0,460.0
IN718,300.0,600.0,180.0,362.0
IN718,300.0,700.0,164.0,353.0
IN718,300.0,800.0,166.0,246.0
IN718,300.0,900.0,148.0,326.0
IN718,300.0,1000.0,134.0,227.0
IN718,300.0,1100.0,146.0,164.0
IN718,300.0,400.0,212.0,550.0
IN718,300.0,500.0,200.0,398.0
IN718,300.0,600.0,190.0,326.0
IN718,300.0,700.0,168.0,293.0
IN718,300.0,800.0,148.0,279.0
IN718,300.0,900.0,140.0,281.0
IN718,300.0,1000.0,146.0,177.0
IN718,300.0,1100.0,106.0,147.0
IN718,300.0,400.0,186.0,558.0
IN718,300.0,500.0,208.0,449.0
IN718,300.0,600.0,166.0,373.0
IN718,300.0,700.0,166.0,331.0
IN718,300.0,800.0,146.0,344.0
IN718,300.0,900.0,148.0,257.0
IN718,300.0,1000.0,138.0,211.0
IN718,300.0,1100.0,146.0,153.0
IN718,400.0,400.0,186.0,653.0
IN718,400.0,500.0,192.0,647.0
IN718,400.0,600.0,198.0,493.0
IN718,400.0,700.0,186.0,489.0
IN718,400.0,800.0,148.0,417.0
IN718,400.0,900.0,164.0,315.0
IN718,400.0,1000.0,160.0,202.0
IN718,400.0,400.0,202.0,723.0
IN718,400.0,500.0,160.0,605.0
IN718,400.0,600.0,196.0,574.0
IN718,400.0,700.0,180.0,547.0
IN718,400.0,800.0,160.0,435.0
IN718,400.0,900.0,172.0,309.0
IN718,400.0,1000.0,146.0,313.0
IN718,400.0,400.0,184.0,733.0
IN718,400.0,500.0,202.0,697.0
IN718,400.0,600.0,216.0,564.0
IN718,400.0,700.0,194.0,512.0
IN718,400.0,800.0,168.0,435.0
IN718,400.0,900.0,158.0,365.0
IN718,400.0,1000.0,186.0,253.0
IN718,400.0,400.0,158.0,724.0
IN718,400.0,500.0,208.0,663.0
IN718,400.0,600.0,176.0,564.0
IN718,400.0,700.0,216.0,470.0
IN718,400.0,800.0,168.0,461.0
IN718,400.0,900.0,138.0,365.0
IN718,400.0,1000.0,170.0,182.0
IN718,400.0,400.0,138.0,783.0
IN718,400.0,500.0,238.0,681.0
IN718,400.0,600.0,198.0,593.0
IN718,400.0,700.0,182.0,560.0
IN718,400.0,800.0,176.0,501.0
IN718,400.0,900.0,168.0,442.0
IN718,400.0,1000.0,128.0,204.0
IN718,400.0,400.0,226.0,817.0
IN718,400.0,500.0,216.0,710.0
IN718,400.0,600.0,234.0,602.0
IN718,400.0,700.0,212.0,459.0
IN718,400.0,800.0,216.0,340.0
IN718,400.0,900.0,148.0,411.0
IN718,400.0,1000.0,122.0,246.0
IN718,400.0,400.0,194.0,817.0
IN718,400.0,500.0,236.0,704.0
IN718,400.0,600.0,234.0,490.0
IN718,400.0,700.0,204.0,524.0
IN718,400.0,800.0,240.0,349.0
IN718,400.0,900.0,164.0,392.0
IN718,400.0,1000.0,186.0,238.0
IN718,400.0,400.0,224.0,789.0
IN718,400.0,500.0,194.0,719.0
IN718,400.0,600.0,226.0,605.0
IN718,400.0,700.0,180.0,514.0
IN718,400.0,800.0,220.0,423.0
IN718,400.0,900.0,230.0,378.0
IN718,400.0,1000.0,168.0,262.0
IN718,400.0,400.0,232.0,809.0
IN718,400.0,500.0,208.0,694.0
IN718,400.0,600.0,240.0,626.0
IN718,400.0,700.0,220.0,550.0
IN718,400.0,800.0,214.0,449.0
IN718,400.0,900.0,224.0,378.0
IN718,400.0,1000.0,196.0,233.0
IN718,500.0,400.0,208.0,897.0
IN718,500.0,500.0,182.0,779.0
IN718,500.0,600.0,154.0,706.0
IN718,500.0,700.0,124.0,584.0
IN718,500.0,800.0,136.0,521.0
IN718,500.0,900.0,130.0,460.0
IN718,500.0,1000.0,68.0,420.0
IN718,500.0,400.0,256.0,905.0
IN718,500.0,500.0,186.0,629.0
IN718,500.0,600.0,170.0,712.0
IN718,500.0,700.0,134.0,599.0
IN718,500.0,800.0,162.0,535.0
IN718,500.0,900.0,132.0,526.0
IN718,500.0,1000.0,96.0,382.0
IN718,500.0,400.0,284.0,949.0
IN718,500.0,500.0,164.0,726.0
IN718,500.0,600.0,162.0,713.0
IN718,500.0,700.0,154.0,645.0
IN718,500.0,800.0,160.0,504.0
IN718,500.0,900.0,110.0,562.0
IN718,500.0,1000.0,106.0,388.0
IN718,500.0,400.0,246.0,976.0
IN718,500.0,500.0,182.0,783.0
IN718,500.0,600.0,202.0,695.0
IN718,500.0,700.0,154.0,645.0
IN718,500.0,800.0,174.0,549.0
IN718,500.0,900.0,128.0,492.0
IN718,500.0,1000.0,128.0,391.0
IN718,500.0,400.0,308.0,977.0
IN718,500.0,500.0,198.0,760.0
IN718,500.0,600.0,190.0,730.0
IN718,500.0,700.0,168.0,639.0
IN718,500.0,800.0,170.0,611.0
IN718,500.0,900.0,130.0,548.0
IN718,500.0,1000.0,150.0,452.0
IN718,500.0,400.0,248.0,973.0
IN718,500.0,500.0,168.0,782.0
IN718,500.0,600.0,218.0,671.0
IN718,500.0,700.0,172.0,632.0
IN718,500.0,800.0,186.0,591.0
IN718,500.0,900.0,108.0,509.0
IN718,500.0,1000.0,120.0,455.0
IN718,500.0,400.0,298.0,986.0
IN718,500.0,500.0,192.0,786.0
IN718,500.0,600.0,168.0,736.0
IN718,500.0,700.0,144.0,671.0
IN718,500.0,800.0,172.0,571.0
IN718,500.0,900.0,136.0,564.0
IN718,500.0,1000.0,128.0,493.0
IN718,500.0,400.0,270.0,1000.0
IN718,500.0,500.0,212.0,764.0
IN718,500.0,600.0,172.0,728.0
IN718,500.0,700.0,172.0,663.0
IN718,500.0,800.0,198.0,608.0
IN718,500.0,900.0,136.0,551.0
IN718,500.0,1000.0,102.0,512.0
IN718,500.0,400.0,246.0,1020.0
IN718,500.0,500.0,168.0,794.0
IN718,500.0,600.0,192.0,776.0
IN718,500.0,700.0,166.0,705.0
IN718,500.0,800.0,138.0,582.0
IN718,500.0,900.0,154.0,489.0
IN718,500.0,1000.0,120.0,472.0
IN718,600.0,400.0,236.0,1108.0
IN718,600.0,500.0,126.0,652.0
IN718,600.0,400.0,276.0,1145.0
IN718,600.0,500.0,122.0,640.0
IN718,600.0,400.0,254.0,1126.0
IN718,600.0,500.0,148.0,639.0
IN718,600.0,400.0,300.0,1204.0
IN718,600.0,500.0,170.0,680.0
IN718,600.0,400.0,260.0,1162.0
IN718,600.0,500.0,164.0,639.0
IN718,600.0,400.0,296.0,1226.0
IN718,600.0,500.0,148.0,662.0
IN718,600.0,400.0,310.0,1140.0
IN718,600.0,500.0,184.0,690.0
IN718,600.0,400.0,312.0,1223.0
IN718,600.0,500.0,192.0,722.0
IN718,600.0,400.0,300.0,1199.0
IN718,600.0,500.0,192.0,677.0
Ti64,200.0,1300.0,147.4782,148.0224
Ti64,200.0,1350.0,132.2406,139.8594
Ti64,200.0,1400.0,136.05,128.4312
Ti64,200.0,1450.0,135.8686,115.4611
Ti64,200.0,1500.0,148.5666,78.0927
Ti64,200.0,1550.0,141.7641,79.9974
Ti64,200.0,1600.0,144.7572,63.6714
Ti64,200.0,1650.0,144.4851,67.4808
Ti64,200.0,1700.0,140.6757,71.0181
Ti64,200.0,1300.0,135.5965,156.2761
Ti64,200.0,1350.0,143.6688,146.3898
Ti64,200.0,1400.0,131.4243,140.6757
Ti64,200.0,1450.0,137.1384,111.2889
Ti64,200.0,1500.0,142.8525,97.956
Ti64,200.0,1550.0,139.8594,106.6632
Ti64,200.0,1600.0,134.1453,97.2304
Ti64,200.0,1650.0,136.8663,87.3441
Ti64,200.0,1700.0,146.3898,116.1867
Ti64,200.0,1300.0,193.4631,40.815
Ti64,200.0,1350.0,179.0418,46.8012
Ti64,200.0,1400.0,175.7766,73.7391
Ti64,200.0,1450.0,162.1716,67.7529
Ti64,200.0,1500.0,122.1729,68.2971
Ti64,200.0,1550.0,177.4092,42.4476
Ti64,200.0,1600.0,187.4769,36.7335
Ti64,200.0,1650.0,175.7766,48.4338
Ti64,200.0,1700.0,141.2199,69.1134
Ti64,200.0,1300.0,133.6011,142.0362
Ti64,200.0,1350.0,138.4989,148.2945
Ti64,200.0,1400.0,142.8525,126.1637
Ti64,200.0,1450.0,141.7641,114.5541
Ti64,200.0,1500.0,143.3967,118.0914
Ti64,200.0,1550.0,145.8456,93.0582
Ti64,200.0,1600.0,131.6964,115.9146
Ti64,200.0,1650.0,133.329,103.1259
Ti64,200.0,1700.0,133.329,97.6839
Ti64,200.0,1300.0,168.8834,109.3842
Ti64,200.0,1350.0,138.8617,144.5758
Ti64,200.0,1400.0,143.3967,134.1453
Ti64,200.0,1450.0,122.9892,139.2245
Ti64,200.0,1500.0,135.3244,139.8594
Ti64,200.0,1550.0,111.2889,132.6941
Ti64,200.0,1600.0,114.6448,122.3543
Ti64,200.0,1650.0,141.4013,71.5623
Ti64,200.0,1700.0,105.5748,106.119
Ti64,200.0,1300.0,160.0855,154.4621
Ti64,200.0,1350.0,155.097,167.7043
Ti64,200.0,1400.0,157.0017,151.5597
Ti64,200.0,1450.0,154.2807,135.2337
Ti64,200.0,1500.0,145.0293,112.6494
Ti64,200.0,1550.0,158.0901,104.7585
Ti64,200.0,1600.0,144.4851,130.608
Ti64,200.0,1650.0,138.4989,133.9639
Ti64,200.0,1700.0,133.8732,126.98
Ti64,200.0,1300.0,147.4782,136.05
Ti64,200.0,1350.0,136.05,136.05
Ti64,200.0,1400.0,133.6011,137.9547
Ti64,200.0,1450.0,128.7033,110.4726
Ti64,200.0,1500.0,119.9054,124.6218
Ti64,200.0,1550.0,142.3083,86.7999
Ti64,200.0,1600.0,127.6149,83.8068
Ti64,200.0,1650.0,134.9616,81.9021
Ti64,200.0,1700.0,136.3221,100.9491
Ti64,200.0,1300.0,148.0224,135.2337
Ti64,200.0,1350.0,181.7628,134.4174
Ti64,200.0,1400.0,155.097,119.9961
Ti64,200.0,1450.0,134.1453,112.3773
Ti64,200.0,1500.0,133.0569,99.9514
Ti64,200.0,1550.0,139.8594,111.2889
Ti64,200.0,1600.0,139.0431,88.5232
Ti64,200.0,1650.0,131.6964,72.3786
Ti64,200.0,1700.0,184.7559,73.1949
Ti64,200.0,1300.0,143.2153,143.2153
Ti64,200.0,1350.0,161.1739,139.0431
Ti64,200.0,1400.0,136.3221,125.166
Ti64,200.0,1450.0,136.3221,121.3566
Ti64,200.0,1500.0,132.1499,71.5623
Ti64,200.0,1550.0,143.5781,81.9021
Ti64,200.0,1600.0,140.7664,61.7667
Ti64,200.0,1650.0,139.3152,60.9504
Ti64,200.0,1700.0,138.6803,68.5692
Ti64,200.0,1300.0,133.7825,152.1946
Ti64,200.0,1350.0,139.0431,146.934
Ti64,200.0,1400.0,136.3221,109.2935
Ti64,200.0,1450.0,139.4059,114.9169
Ti64,200.0,1500.0,144.8479,81.63
Ti64,200.0,1550.0,136.2314,72.9228
Ti64,200.0,1600.0,141.2199,87.5255
Ti64,200.0,1650.0,133.6011,82.9905
Ti64,200.0,1700.0,127.7056,103.1259
Ti64,200.0,1300.0,144.4851,38.3661
Ti64,200.0,1350.0,164.8926,45.1686
Ti64,200.0,1400.0,168.702,65.5761
Ti64,200.0,1450.0,180.9465,64.4877
Ti64,200.0,1500.0,179.8581,60.9504
Ti64,200.0,1550.0,169.5183,41.6313
Ti64,200.0,1600.0,187.2048,33.0148
Ti64,200.0,1650.0,196.1841,44.3523
Ti64,200.0,1700.0,177.9534,65.3947
Ti64,200.0,1300.0,135.2337,141.492
Ti64,200.0,1350.0,137.3198,145.5735
Ti64,200.0,1400.0,118.9077,121.6287
Ti64,200.0,1450.0,130.3359,105.6655
Ti64,200.0,1500.0,139.0431,109.747
Ti64,200.0,1550.0,130.0638,87.7069
Ti64,200.0,1600.0,137.4105,112.3773
Ti64,200.0,1650.0,134.6895,95.235
Ti64,200.0,1700.0,135.7779,102.0375
Ti64,200.0,1300.0,130.608,105.5748
Ti64,200.0,1350.0,144.4851,124.7125
Ti64,200.0,1400.0,144.7572,108.2958
Ti64,200.0,1450.0,111.2889,122.7171
Ti64,200.0,1500.0,138.2268,134.9616
Ti64,200.0,1550.0,129.5196,127.3428
Ti64,200.0,1600.0,118.9077,105.6655
Ti64,200.0,1650.0,135.5058,68.5692
Ti64,200.0,1700.0,132.6034,101.0398
Ti64,200.0,1300.0,167.3415,128.4312
Ti64,200.0,1350.0,153.7365,149.4736
Ti64,200.0,1400.0,126.5265,98.0467
Ti64,200.0,1450.0,108.2958,97.8653
Ti64,200.0,1500.0,149.4736,95.5071
Ti64,200.0,1550.0,162.7158,102.3096
Ti64,200.0,1600.0,145.4828,129.3382
Ti64,200.0,1650.0,129.8824,117.2751
Ti64,200.0,1700.0,130.608,80.8137
Ti64,200.0,1300.0,148.8387,139.5873
Ti64,200.0,1350.0,135.2337,136.3221
Ti64,200.0,1400.0,147.4782,135.3244
Ti64,200.0,1450.0,113.5564,104.4864
Ti64,200.0,1500.0,128.7033,125.7102
Ti64,200.0,1550.0,135.2337,91.1535
Ti64,200.0,1600.0,144.4851,74.8275
Ti64,200.0,1650.0,138.2268,84.7138
Ti64,200.0,1700.0,134.9616,104.7585
Ti64,200.0,1300.0,136.05,135.7779
Ti64,200.0,1350.0,151.1969,133.0569
Ti64,200.0,1400.0,122.9892,115.0983
Ti64,200.0,1450.0,122.9892,99.8607
Ti64,200.0,1500.0,110.654,100.9491
Ti64,200.0,1550.0,129.7917,106.6632
Ti64,200.0,1600.0,141.492,79.5439
Ti64,200.0,1650.0,145.5735,71.0181
Ti64,200.0,1700.0,136.05,66.6645
Ti64,200.0,1300.0,131.4243,145.5735
Ti64,200.0,1350.0,134.4174,132.6034
Ti64,200.0,1400.0,135.2337,124.6218
Ti64,200.0,1450.0,127.887,118.0914
Ti64,200.0,1500.0,142.8525,85.7115
Ti64,200.0,1550.0,136.8663,96.3234
Ti64,200.0,1600.0,130.3359,73.7391
Ti64,200.0,1650.0,131.6964,74.8275
Ti64,200.0,1700.0,137.1384,104.4864
Ti64,200.0,1300.0,158.0901,157.2738
Ti64,200.0,1350.0,140.6757,165.4368
Ti64,200.0,1400.0,123.5334,145.3014
Ti64,200.0,1450.0,130.0638,140.9478
Ti64,200.0,1500.0,137.4105,135.2337
Ti64,200.0,1550.0,136.6849,97.6839
Ti64,200.0,1600.0,151.0155,81.63
Ti64,200.0,1650.0,143.1246,130.6987
Ti64,200.0,1700.0,137.2291,96.0513
Ti64,200.0,1300.0,148.5666,50.3385
Ti64,200.0,1350.0,159.7227,39.7266
Ti64,200.0,1400.0,179.3139,46.257
Ti64,200.0,1450.0,184.7559,64.7598
Ti64,200.0,1500.0,152.6481,64.4877
Ti64,200.0,1550.0,154.2807,53.0595
Ti64,200.0,1600.0,187.4769,38.094
Ti64,200.0,1650.0,189.6537,43.8081
Ti64,200.0,1700.0,194.0073,78.6369
Ti64,200.0,1300.0,147.4782,144.4851
Ti64,200.0,1350.0,142.8525,142.5804
Ti64,200.0,1400.0,136.3221,135.2337
Ti64,200.0,1450.0,137.1384,105.5748
Ti64,200.0,1500.0,134.9616,95.7792
Ti64,200.0,1550.0,130.608,88.7046
Ti64,200.0,1600.0,147.7503,86.2557
Ti64,200.0,1650.0,127.887,77.2764
Ti64,200.0,1700.0,131.4243,69.9297
Ti64,200.0,1300.0,146.6619,141.492
Ti64,200.0,1350.0,152.376,154.5528
Ti64,200.0,1400.0,139.8594,159.1785
Ti64,200.0,1450.0,173.4184,134.1453
Ti64,200.0,1500.0,164.6205,110.4726
Ti64,200.0,1550.0,122.9892,124.6218
Ti64,200.0,1600.0,122.7171,126.2544
Ti64,200.0,1650.0,127.3428,53.0595
Ti64,200.0,1700.0,130.608,66.6645
Ti64,200.0,1300.0,177.772,184.121
Ti64,200.0,1350.0,147.7503,167.8857
Ti64,200.0,1400.0,160.0855,172.2393
Ti64,200.0,1450.0,154.0993,142.0362
Ti64,200.0,1500.0,148.4759,124.8939
Ti64,200.0,1550.0,167.6136,118.0914
Ti64,200.0,1600.0,161.0832,106.3911
Ti64,200.0,1650.0,147.6596,106.6632
Ti64,200.0,1700.0,131.9685,77.9113
Ti64,200.0,1300.0,150.4713,112.5587
Ti64,200.0,1350.0,149.655,148.5666
Ti64,200.0,1400.0,144.4851,137.9547
Ti64,200.0,1450.0,140.9478,130.608
Ti64,200.0,1500.0,142.8525,110.2005
Ti64,200.0,1550.0,145.3014,105.1213
Ti64,200.0,1600.0,142.5804,95.235
Ti64,200.0,1650.0,147.4782,88.5232
Ti64,200.0,1700.0,148.5666,81.63
Ti64,200.0,1300.0,154.3714,144.7572
Ti64,200.0,1350.0,136.8663,134.1453
Ti64,200.0,1400.0,151.2876,130.3359
Ti64,200.0,1450.0,126.5265,124.6218
Ti64,200.0,1500.0,126.5265,78.0927
Ti64,200.0,1550.0,133.329,117.8193
Ti64,200.0,1600.0,168.7927,78.0927
Ti64,200.0,1650.0,135.7779,74.8275
Ti64,200.0,1700.0,129.5196,73.8298
Ti64,370.0,1300.0,269.676,283.296
Ti64,370.0,1350.0,261.504,326.88
Ti64,370.0,1400.0,295.554,275.124
Ti64,370.0,1450.0,294.192,276.486
Ti64,370.0,1500.0,290.106,265.59
Ti64,370.0,1550.0,291.922,266.952
Ti64,370.0,1600.0,267.406,228.816
Ti64,370.0,1650.0,276.486,238.35
Ti64,370.0,1700.0,261.504,246.522
Ti64,370.0,1300.0,276.486,276.486
Ti64,370.0,1350.0,256.056,280.572
Ti64,370.0,1400.0,253.786,279.21
Ti64,370.0,1450.0,296.008,257.418
Ti64,370.0,1500.0,282.388,314.622
Ti64,370.0,1550.0,266.498,268.768
Ti64,370.0,1600.0,227.454,261.504
Ti64,370.0,1650.0,265.136,261.504
Ti64,370.0,1700.0,246.976,230.178
Ti64,370.0,1300.0,262.866,171.612
Ti64,370.0,1350.0,256.51,141.648
Ti64,370.0,1400.0,261.504,175.698
Ti64,370.0,1450.0,253.786,114.408
Ti64,370.0,1500.0,262.866,88.53
Ti64,370.0,1550.0,294.192,89.892
Ti64,370.0,1600.0,236.988,129.39
Ti64,370.0,1650.0,227.454,96.702
Ti64,370.0,1700.0,238.804,186.594
Ti64,370.0,1300.0,152.544,133.476
Ti64,370.0,1350.0,277.394,233.356
Ti64,370.0,1400.0,271.038,209.748
Ti64,370.0,1450.0,315.984,152.544
Ti64,370.0,1500.0,275.124,148.458
Ti64,370.0,1550.0,236.988,204.754
Ti64,370.0,1600.0,219.282,177.06
Ti64,370.0,1650.0,236.988,198.852
Ti64,370.0,1700.0,271.038,198.852
Ti64,370.0,1300.0,208.386,156.63
Ti64,370.0,1350.0,219.282,156.63
Ti64,370.0,1400.0,175.244,133.93
Ti64,370.0,1450.0,200.214,113.046
Ti64,370.0,1500.0,185.232,122.58
Ti64,370.0,1550.0,170.25,133.476
Ti64,370.0,1600.0,187.956,166.618
Ti64,370.0,1650.0,257.418,131.206
Ti64,370.0,1700.0,167.526,137.562
Ti64,370.0,1300.0,198.852,170.25
Ti64,370.0,1350.0,280.572,196.128
Ti64,370.0,1400.0,257.418,157.992
Ti64,370.0,1450.0,291.468,208.386
Ti64,370.0,1500.0,269.676,166.164
Ti64,370.0,1550.0,229.27,202.938
Ti64,370.0,1600.0,230.178,200.668
Ti64,370.0,1650.0,215.196,215.196
Ti64,370.0,1700.0,179.784,143.01
Ti64,370.0,1300.0,243.798,108.506
Ti64,370.0,1350.0,253.786,162.078
Ti64,370.0,1400.0,242.436,98.064
Ti64,370.0,1450.0,270.13,80.812
Ti64,370.0,1500.0,230.178,117.132
Ti64,370.0,1550.0,271.038,113.046
Ti64,370.0,1600.0,224.73,95.34
Ti64,370.0,1650.0,231.994,139.832
Ti64,370.0,1700.0,219.282,157.992
Ti64,370.0,1300.0,245.16,181.6
Ti64,370.0,1350.0,247.884,160.716
Ti64,370.0,1400.0,242.436,209.748
Ti64,370.0,1450.0,233.356,191.134
Ti64,370.0,1500.0,227.454,172.066
Ti64,370.0,1550.0,243.344,192.95
Ti64,370.0,1600.0,231.54,204.3
Ti64,370.0,1650.0,219.736,143.464
Ti64,370.0,1700.0,213.834,98.064
Ti64,370.0,1300.0,310.536,239.712
Ti64,370.0,1350.0,309.174,238.35
Ti64,370.0,1400.0,271.038,262.866
Ti64,370.0,1450.0,309.174,204.3
Ti64,370.0,1500.0,256.056,183.87
Ti64,370.0,1550.0,264.228,208.84
Ti64,370.0,1600.0,237.896,147.55
Ti64,370.0,1650.0,205.208,172.974
Ti64,370.0,1700.0,236.988,154.36
Ti64,370.0,1300.0,280.118,291.468
Ti64,370.0,1350.0,327.334,256.056
Ti64,370.0,1400.0,318.708,272.4
Ti64,370.0,1450.0,291.468,232.902
Ti64,370.0,1500.0,242.436,279.21
Ti64,370.0,1550.0,235.626,205.662
Ti64,370.0,1600.0,246.522,236.988
Ti64,370.0,1650.0,208.386,133.476
Ti64,370.0,1700.0,213.834,137.562
Ti64,370.0,1300.0,236.988,212.472
Ti64,370.0,1350.0,250.608,230.178
Ti64,370.0,1400.0,181.146,196.128
Ti64,370.0,1450.0,200.668,197.036
Ti64,370.0,1500.0,175.698,152.998
Ti64,370.0,1550.0,211.11,183.87
Ti64,370.0,1600.0,138.016,153.452
Ti64,370.0,1650.0,179.784,128.482
Ti64,370.0,1700.0,179.784,162.986
Ti64,370.0,1300.0,194.766,113.046
Ti64,370.0,1350.0,220.19,108.96
Ti64,370.0,1400.0,230.178,157.992
Ti64,370.0,1450.0,215.65,84.444
Ti64,370.0,1500.0,223.822,137.562
Ti64,370.0,1550.0,178.876,80.812
Ti64,370.0,1600.0,196.128,136.2
Ti64,370.0,1650.0,199.306,99.426
Ti64,370.0,1700.0,185.232,102.604
Ti64,370.0,1300.0,238.35,204.3
Ti64,370.0,1350.0,237.442,224.73
Ti64,370.0,1400.0,221.098,201.576
Ti64,370.0,1450.0,212.018,123.488
Ti64,370.0,1500.0,224.276,84.444
Ti64,370.0,1550.0,224.276,118.494
Ti64,370.0,1600.0,230.178,98.064
Ti64,370.0,1650.0,201.122,143.464
Ti64,370.0,1700.0,203.392,118.494
Ti64,370.0,1300.0,246.522,167.526
Ti64,370.0,1350.0,155.268,141.648
Ti64,370.0,1400.0,185.232,198.852
Ti64,370.0,1450.0,225.184,106.236
Ti64,370.0,1500.0,236.988,104.874
Ti64,370.0,1550.0,322.794,98.518
Ti64,370.0,1600.0,227.454,91.254
Ti64,370.0,1650.0,200.214,132.114
Ti64,370.0,1700.0,213.834,113.046
Ti64,370.0,1300.0,276.486,228.816
Ti64,370.0,1350.0,247.884,271.038
Ti64,370.0,1400.0,252.424,215.196
Ti64,370.0,1450.0,190.68,177.06
Ti64,370.0,1500.0,251.97,271.492
Ti64,370.0,1550.0,217.92,228.816
Ti64,370.0,1600.0,190.68,185.232
Ti64,370.0,1650.0,172.974,133.022
Ti64,370.0,1700.0,217.012,81.72
Ti64,370.0,1300.0,227.908,137.562
Ti64,370.0,1350.0,222.46,215.196
Ti64,370.0,1400.0,212.472,209.748
Ti64,370.0,1450.0,224.73,197.944
Ti64,370.0,1500.0,223.368,177.06
Ti64,370.0,1550.0,212.472,147.096
Ti64,370.0,1600.0,235.626,162.078
Ti64,370.0,1650.0,215.196,147.55
Ti64,370.0,1700.0,179.784,89.892
Ti64,370.0,1550.0,253.332,147.096
Ti64,370.0,1600.0,215.196,205.662
Ti64,370.0,1650.0,204.754,160.716
Ti64,370.0,1700.0,223.368,143.01
Ti64,370.0,1300.0,286.928,267.406
Ti64,370.0,1350.0,253.332,251.97
Ti64,370.0,1400.0,247.884,251.97
Ti64,370.0,1450.0,232.902,200.214
Ti64,370.0,1500.0,257.418,238.35
Ti64,370.0,1550.0,215.196,185.232
Ti64,370.0,1600.0,242.89,170.25
Ti64,370.0,1650.0,179.784,152.544
Ti64,370.0,1700.0,223.368,138.924
Ti64,370.0,1300.0,205.662,104.874
Ti64,370.0,1350.0,243.798,228.816
Ti64,370.0,1400.0,219.282,113.046
Ti64,370.0,1300.0,271.038,156.63
Ti64,370.0,1350.0,253.332,143.01
Ti64,370.0,1400.0,256.056,113.046
Ti64,370.0,1450.0,251.97,95.34
Ti64,370.0,1500.0,214.288,99.426
Ti64,370.0,1550.0,200.214,85.806
Ti64,370.0,1600.0,215.196,132.114
Ti64,370.0,1650.0,257.418,133.476
Ti64,370.0,1700.0,238.35,87.168
Ti64,370.0,1300.0,213.834,136.2
Ti64,370.0,1350.0,200.214,114.408
Ti64,370.0,1400.0,204.3,141.648
Ti64,370.0,1450.0,215.65,162.078
Ti64,370.0,1500.0,228.816,88.53
Ti64,370.0,1550.0,234.264,104.874
Ti64,370.0,1450.0,227.454,74.91
Ti64,370.0,1500.0,204.3,47.67
Ti64,370.0,1550.0,205.662,76.272
Ti64,370.0,1600.0,157.992,118.494
Ti64,370.0,1650.0,234.264,68.1
Ti64,370.0,1700.0,193.404,102.15
Ti64,370.0,1300.0,307.812,193.858
Ti64,370.0,1350.0,276.486,208.386
Ti64,370.0,1400.0,262.866,187.956
Ti64,370.0,1450.0,232.448,145.734
Ti64,370.0,1500.0,229.27,179.784
Ti64,370.0,1550.0,253.332,156.63
Ti64,370.0,1600.0,212.472,179.784
Ti64,370.0,1650.0,257.418,235.172
Ti64,370.0,1700.0,164.802,119.856
Ti64,370.0,1300.0,250.608,238.804
Ti64,370.0,1600.0,232.902,152.544
Ti64,370.0,1650.0,200.214,132.114
Ti64,370.0,1700.0,227.454,145.734
Ti64,370.0,1300.0,256.056,251.062
Ti64,370.0,1350.0,272.4,227.454
Ti64,370.0,1400.0,253.332,213.834
Ti64,370.0,1450.0,250.608,217.92
Ti64,370.0,1500.0,257.418,191.134
Ti64,370.0,1550.0,238.35,204.3
Ti64,370.0,1600.0,232.902,133.476
Ti64,370.0,1650.0,219.282,171.612
Ti64,370.0,1700.0,175.698,128.028
Ti64,370.0,1300.0,260.142,272.4
Ti64,370.0,1350.0,228.816,256.056
Ti64,370.0,1400.0,299.64,295.554
Ti64,370.0,1450.0,212.472,234.264
Ti64,370.0,1500.0,186.14,257.418
Ti64,370.0,1550.0,223.368,217.92
Ti64,370.0,1600.0,213.834,148.458
Ti64,370.0,1650.0,190.68,186.594
Ti64,370.0,1700.0,189.318,181.146
Ti64,370.0,1300.0,202.938,106.236
Ti64,370.0,1350.0,178.422,118.494
Ti64,370.0,1400.0,281.934,74.91
Ti64,370.0,1450.0,208.386,91.254
Ti64,370.0,1500.0,295.1,81.72
Ti64,370.0,1550.0,230.178,95.794
Ti64,370.0,1600.0,187.048,89.892
Ti64,370.0,1650.0,265.59,66.738
Ti64,370.0,1700.0,203.846,93.978
Ti64,370.0,1300.0,242.436,122.58
Ti64,370.0,1350.0,253.332,157.992
Ti64,370.0,1400.0,237.442,142.102
Ti64,370.0,1450.0,230.632,105.782
Ti64,370.0,1500.0,228.816,74.91
Ti64,370.0,1550.0,294.192,89.892
Ti64,370.0,1600.0,200.214,80.358
Ti64,370.0,1650.0,203.846,86.714
Ti64,370.0,1700.0,193.858,148.458
Ti64,370.0,1300.0,210.202,193.404
Ti64,370.0,1350.0,231.54,166.164
Ti64,370.0,1400.0,227.454,140.286
Ti64,370.0,1450.0,239.712,148.458
Ti64,370.0,1500.0,222.006,70.824
Ti64,370.0,1550.0,191.134,113.046
Ti64,370.0,1600.0,215.196,104.874
Ti64,370.0,1650.0,266.044,108.96
Ti64,370.0,1700.0,195.22,113.046
Ti64,370.0,1300.0,228.816,181.146
Ti64,370.0,1350.0,198.852,184.324
Ti64,370.0,1400.0,223.822,112.138
Ti64,370.0,1450.0,266.952,93.978
Ti64,370.0,1500.0,281.026,80.358
Ti64,370.0,1550.0,233.356,62.652
Ti64,370.0,1600.0,258.78,147.55
Ti64,370.0,1650.0,229.724,133.476
Ti64,370.0,1700.0,209.748,136.2
Ti64,370.0,1300.0,236.08,208.386
Ti64,370.0,1350.0,236.988,162.078
Ti64,370.0,1400.0,209.748,166.164
Ti64,370.0,1450.0,245.16,179.784
Ti64,370.0,1500.0,232.902,156.63
Ti64,370.0,1550.0,219.282,140.286
Ti64,370.0,1600.0,204.754,95.34
Ti64,370.0,1650.0,162.532,70.824
Ti64,370.0,1700.0,236.988,68.1
Ti64,370.0,1300.0,222.006,211.11
Ti64,370.0,1350.0,256.056,231.54
Ti64,370.0,1400.0,272.4,162.078
Ti64,370.0,1450.0,228.816,174.336
Ti64,370.0,1500.0,217.92,179.784
Ti64,370.0,1550.0,251.97,165.71
Ti64,370.0,1600.0,200.214,129.39
Ti64,370.0,1650.0,247.884,117.586
Ti64,370.0,1700.0,227.454,99.426
Ti64,370.0,1300.0,251.97,251.97
Ti64,370.0,1350.0,254.694,264.228
Ti64,370.0,1400.0,219.282,220.644
Ti64,370.0,1450.0,220.644,224.73
Ti64,370.0,1500.0,220.644,200.214
Ti64,370.0,1550.0,209.748,183.87
Ti64,370.0,1600.0,257.418,198.852
Ti64,370.0,1650.0,177.06,168.888
Ti64,370.0,1700.0,232.902,145.734
Ti64,370.0,1300.0,238.35,236.988
Ti64,370.0,1350.0,243.798,260.142
Ti64,370.0,1400.0,200.214,217.92
Ti64,370.0,1450.0,213.834,178.422
Ti64,370.0,1500.0,217.92,209.748
Ti64,370.0,1550.0,194.766,227.454
Ti64,370.0,1600.0,219.282,214.288
Ti64,370.0,1650.0,204.3,204.3
Ti64,370.0,1700.0,200.214,148.458
Ti64,370.0,1300.0,242.436,175.698
Ti64,370.0,1350.0,242.436,160.716
Ti64,370.0,1400.0,206.57,133.476
Ti64,370.0,1450.0,222.46,101.696
Ti64,370.0,1500.0,191.588,71.278
Ti64,370.0,1550.0,205.662,96.702
Ti64,370.0,1600.0,251.97,99.426
Ti64,370.0,1650.0,196.128,133.476
Ti64,370.0,1700.0,183.416,100.788
Ti64,370.0,1300.0,241.074,147.096
Ti64,370.0,1350.0,189.318,100.788
Ti64,370.0,1400.0,228.816,108.96
Ti64,370.0,1450.0,204.3,76.272
Ti64,370.0,1500.0,181.146,69.462
Ti64,370.0,1550.0,242.436,95.34
Ti64,370.0,1600.0,200.214,93.978
Ti64,370.0,1650.0,208.386,128.028
Ti64,370.0,1700.0,205.208,80.358
Ti64,370.0,1300.0,218.374,114.408
Ti64,370.0,1350.0,253.332,69.462
Ti64,370.0,1400.0,240.62,141.648
Ti64,370.0,1450.0,226.092,159.354
Ti64,370.0,1500.0,213.834,166.164
Ti64,370.0,1550.0,243.798,143.01
Ti64,370.0,1600.0,179.784,78.996
Ti64,370.0,1650.0,205.208,143.01
Ti64,370.0,1700.0,129.39,107.598
Ti64,370.0,1300.0,213.834,175.698
Ti64,370.0,1350.0,271.038,81.72
Ti64,370.0,1400.0,227.454,99.426
Ti64,370.0,1450.0,241.074,100.788
Ti64,370.0,1500.0,202.938,65.376
Ti64,370.0,1550.0,214.288,57.204
Ti64,370.0,1600.0,200.668,91.254
Ti64,370.0,1650.0,185.686,42.222
Ti64,370.0,1700.0,201.576,72.64
Ti64,370.0,1300.0,228.816,220.644
Ti64,370.0,1350.0,213.834,156.63
Ti64,370.0,1400.0,232.902,181.146
Ti64,370.0,1450.0,223.368,133.476
Ti64,370.0,1500.0,208.386,152.544
Ti64,370.0,1550.0,198.852,121.218
Ti64,370.0,1600.0,205.208,66.738
Ti64,370.0,1650.0,242.436,51.756
Ti64,370.0,1700.0,196.128,66.738
Ti64,370.0,1300.0,275.124,209.748
Ti64,370.0,1350.0,209.748,179.784
Ti64,370.0,1400.0,206.116,142.556
Ti64,370.0,1450.0,204.3,141.648
Ti64,370.0,1500.0,241.074,175.698
Ti64,370.0,1550.0,228.816,111.684
Ti64,370.0,1600.0,251.97,152.544
Ti64,370.0,1650.0,232.902,108.96
Ti64,370.0,1700.0,194.766,100.788
Ti64,370.0,1300.0,243.798,277.848
Ti64,370.0,1350.0,294.192,213.834
Ti64,370.0,1400.0,266.952,219.282
Ti64,370.0,1450.0,230.632,210.202
Ti64,370.0,1500.0,249.246,213.834
Ti64,370.0,1550.0,234.264,205.662
Ti64,370.0,1600.0,224.73,190.68
Ti64,370.0,1650.0,232.902,182.054
Ti64,370.0,1700.0,194.766,139.378
Ti64,370.0,1300.0,266.952,281.934
Ti64,370.0,1350.0,251.97,261.504
Ti64,370.0,1400.0,290.106,295.554
Ti64,370.0,1450.0,257.872,242.436
Ti64,370.0,1500.0,228.816,228.816
Ti64,370.0,1550.0,229.27,194.766
Ti64,370.0,1600.0,205.662,157.992
Ti64,370.0,1650.0,194.766,162.078
Ti64,370.0,1700.0,205.662,157.992
Ti64,370.0,1300.0,238.35,110.322
Ti64,370.0,1350.0,200.668,95.794
Ti64,370.0,1400.0,253.332,93.978
Ti64,370.0,1450.0,213.834,80.358
Ti64,370.0,1500.0,269.222,76.272
Ti64,370.0,1550.0,167.98,104.874
Ti64,370.0,1600.0,162.078,95.34
Ti64,370.0,1650.0,242.436,103.512
Ti64,370.0,1700.0,210.202,138.924
Ti64,370.0,1300.0,228.816,125.304
Ti64,370.0,1350.0,261.504,133.476
Ti64,370.0,1400.0,232.902,172.066
Ti64,370.0,1450.0,236.08,134.384
Ti64,370.0,1500.0,271.492,153.906
Ti64,370.0,1550.0,295.554,66.738
Ti64,370.0,1600.0,198.852,209.748
Ti64,370.0,1650.0,200.214,100.788
Ti64,370.0,1700.0,151.182,162.078
Ti64,370.0,1300.0,257.418,128.028
Ti64,370.0,1350.0,238.35,151.182
Ti64,370.0,1400.0,200.668,152.544
Ti64,370.0,1450.0,238.35,123.942
Ti64,370.0,1500.0,242.436,106.236
Ti64,370.0,1550.0,213.834,99.426
Ti64,370.0,1600.0,208.84,104.874
Ti64,370.0,1650.0,261.504,128.028
Ti64,370.0,1700.0,210.202,91.254
Ti64,370.0,1300.0,267.86,95.34
Ti64,370.0,1350.0,223.368,89.892
Ti64,370.0,1400.0,227.454,113.046
Ti64,370.0,1450.0,261.504,84.444
Ti64,370.0,1500.0,209.748,91.254
Ti64,370.0,1550.0,213.834,58.566
Ti64,370.0,1600.0,213.834,47.67
Ti64,370.0,1650.0,299.64,55.842
Ti64,370.0,1700.0,223.368,103.512
Ti64,370.0,1300.0,232.902,219.282
Ti64,370.0,1350.0,246.522,157.992
Ti64,370.0,1400.0,242.436,156.63
Ti64,370.0,1450.0,275.578,108.96
Ti64,370.0,1500.0,290.106,139.378
Ti64,370.0,1550.0,271.038,123.942
Ti64,370.0,1600.0,238.35,108.96
Ti64,370.0,1650.0,185.232,166.164
Ti64,370.0,1700.0,189.318,100.788
Ti64,370.0,1300.0,242.436,223.368
Ti64,370.0,1350.0,276.486,236.988
Ti64,370.0,1400.0,251.97,179.784
Ti64,370.0,1450.0,266.952,153.906
Ti64,370.0,1500.0,223.368,172.974
Ti64,370.0,1550.0,253.332,186.594
Ti64,370.0,1600.0,219.282,119.856
Ti64,370.0,1650.0,276.486,114.408
Ti64,370.0,1700.0,247.884,76.272
