Repository: sathvikc350/lpbf_project

LPBF Tool Handoff – Local Setup and Run Instructions

This project started from a real LPBF problem: important manufacturability and process-related issues are often discovered too late, after time has already been spent on design and preparation. In response, I developed an LPBF-aware topology optimization and decision-support workflow tool that brings those concerns earlier into the process.

Key Features
·       LPBF-aware topology optimization
·       Geometric manufacturability reasoning
·       Overhang, minimum feature, and trapped powder constraints
·       Process-risk-aware surrogate integration
·       Backend + UI workflow for setup, monitoring, and results
·       Docker-based local setup
·       Reusable lpbf_to package for direct Python use



The project can be used in two ways:
1. 	As a full application through the backend + UI workflow
2. 	As a reusable Python package through the lpbf_to core library


1. Full application:
This readme explains exactly how to download, open, set up, and run the LPBF-aware topology optimization tool on a local computer. The goal is to make the setup process simple, predictable, and easy to follow for a new user.

2. What You Will Receive
you can now say users can get the project from either:
GitHub:
Option 1: Download from GitHub
Open the GitHub repository in your browser.
You can either:
Clone the repository using Git:

git clone https://github.com/sathvikc350/lpbf_project.git

Then move into the project folder:
cd lpbf_project

or Download the ZIP file from GitHub:
Open the repository page
Click the green Code button
Click Download ZIP
Extract the ZIP file to your computer
Open the extracted project folder


Option 2: Use the shared handoff folder
Drop an email to this address to request the file: sathvikc350@gmail.com


The package should include the complete project folder with:
•	backend code
•	frontend UI
•	LPBF core package files
•	scripts and project utilities
•	artifacts and required runtime files
•	Docker setup files
•	setup documentation
Important: Do not try to run the project directly from a browser preview or cloud file preview. Download it first, then open it locally on your computer.

3. Before You Start
This project is intended to run on a full computer, not on a phone or tablet.
Supported local platforms:
•	Windows
•	macOS
Recommended requirements:
•	A local desktop or laptop with enough free disk space
•	A modern web browser
•	Docker Desktop installed for the preferred setup method
•	Enough available memory for LPBF runs, especially larger ones
4. Download the Project from Google Drive
Windows
1.	Open the Google Drive link.
2.	Locate the shared project handoff file or folder.
3.	Click Download.
4.	Wait for the download to finish.
5.	Open your Downloads folder and confirm the file is there.
macOS
6.	Open the Google Drive link.
7.	Locate the shared project handoff file or folder.
8.	Click Download.
9.	Wait for the download to finish.
10.	Open Finder, then open the Downloads folder and confirm the file is there.
5. Extract or Open the Downloaded Project
If you received a compressed archive, extract it first.
Windows
11.	Go to the downloaded file in Downloads.
12.	Right-click the file.
13.	Click Extract All.
14.	Choose a location such as Desktop or Documents.
15.	Click Extract.
16.	Open the extracted project folder.
macOS
17.	Go to the downloaded file in Downloads.
18.	Double-click the archive.
19.	macOS will extract it automatically.
20.	Open the extracted project folder in Finder.
If you received a normal folder instead of an archive, move or copy it to a local location such as Desktop, Documents, or another project folder and open it there.
6. Confirm the Project Folder Looks Correct
After opening the project folder, confirm that you can see the main project contents. Important items should include:
•	backend
•	ui
•	lpbf_to
•	artifacts
•	scripts
•	Dockerfile.backend
•	Dockerfile.ui
•	docker-compose.yml
If these are missing, stop and request the full project handoff again before continuing.
7. Preferred Setup Method – Docker Desktop
Docker Desktop is the preferred way to run the project because it reduces environment and dependency issues across different machines.
7.1 Install Docker Desktop
Windows
21.	Open your web browser.
22.	Search for Docker Desktop.
23.	Download the Windows version.
24.	Install Docker Desktop.
25.	Open Docker Desktop after installation.
26.	Wait until Docker Desktop finishes starting.
macOS
27.	Open your web browser.
28.	Search for Docker Desktop.
29.	Download the correct version for your Mac.
30.	Install Docker Desktop.
31.	Open Docker Desktop.
32.	Wait until Docker Desktop finishes starting.
Do not continue until Docker Desktop is open and running.
7.2 Open a Terminal in the Project Folder
Windows
33.	Open the project folder in File Explorer.
34.	Click in the folder path bar.
35.	Type powershell.
36.	Press Enter.
This opens PowerShell inside the project folder.
macOS
37.	Open the project folder in Finder.

File: data/clean/meltpool_master_with_VED.csv (part 1 of 3)
material,P_W,v_mm_per_s,melt_width_um,melt_depth_um,LED_J_per_mm,norm_width,norm_depth,h_mm,t_mm,VED_J_per_mm3
316L,100.0,400.0,119.7142857,129.2857143,0.25,0.36572517886928946,0.10545327430668841,0.11,0.04,56.81818181818182
316L,100.0,500.0,109.7142857,98.85714286,0.2,0.33517534292190854,0.0806338848776509,0.11,0.04,45.45454545454545
316L,100.0,600.0,100.2857143,75.14285714,0.16666666666666666,0.3063712119730917,0.06129107433931485,0.11,0.04,37.878787878787875
316L,100.0,700.0,79.0,49.14285714,0.14285714285714285,0.2413437039843096,0.040083896525285476,0.11,0.04,32.467532467532465
316L,100.0,800.0,80.14285714,47.57142857,0.125,0.2448351137981389,0.03880214402120718,0.11,0.04,28.40909090909091
316L,100.0,900.0,75.71428571,46.0,0.1111111111111111,0.23130590073136306,0.037520391517128875,0.11,0.04,25.252525252525253
316L,100.0,1000.0,72.71428571,46.14285714,0.1,0.22214094994714878,0.03763691446982055,0.11,0.04,22.727272727272727
316L,100.0,1100.0,61.0,28.85714286,0.09090909090909091,0.18635399927902388,0.02353763691680261,0.11,0.04,20.66115702479339
316L,200.0,400.0,144.2857143,305.7142857,0.5,0.4407904901415679,0.24935912373572594,0.11,0.04,113.63636363636364
316L,200.0,500.0,157.7142857,278.7142857,0.4,0.48181455546933716,0.2273362852365416,0.11,0.04,90.9090909090909
316L,200.0,600.0,133.7142857,265.8571429,0.3333333333333333,0.40849494919562285,0.21684921933115822,0.11,0.04,75.75757575757575
316L,200.0,700.0,126.0,198.8571429,0.2857142857142857,0.3849279329370001,0.1621999534257749,0.11,0.04,64.93506493506493
316L,200.0,800.0,141.4285714,128.4285714,0.25,0.4320619654542455,0.10475413654159871,0.11,0.04,56.81818181818182
316L,200.0,900.0,135.7142857,144.0,0.2222222222222222,0.414604916385099,0.11745513866231648,0.11,0.04,50.505050505050505
316L,200.0,1000.0,131.7142857,97.85714286,0.2,0.40238498200614664,0.07981822419249592,0.11,0.04,45.45454545454545
316L,200.0,1100.0,120.8571429,84.14285714,0.18181818181818182,0.3692165888664178,0.06863202050570963,0.11,0.04,41.32231404958678
316L,300.0,400.0,170.8571429,571.1428571,0.75,0.5219657686033227,0.4658587741435563,0.11,0.04,170.45454545454547
316L,300.0,500.0,159.1428571,469.4285714,0.6,0.4861788176602491,0.38289443017944536,0.11,0.04,136.36363636363635
316L,300.0,600.0,141.7142857,445.1428571,0.5,0.4329348179535276,0.36308552781402936,0.11,0.04,113.63636363636363
316L,300.0,700.0,145.1428571,360.8571429,0.42857142857142855,0.4434090473339158,0.2943369844208809,0.11,0.04,97.4025974025974
316L,300.0,800.0,138.0,350.4285714,0.375,0.4215877360738573,0.2858308086460033,0.11,0.04,85.22727272727273
316L,300.0,900.0,124.2857143,305.0,0.3333333333333333,0.379690818246806,0.24877650897226752,0.11,0.04,75.75757575757576
316L,300.0,1000.0,120.2857143,227.7142857,0.3,0.3674708838678536,0.18573759029363784,0.11,0.04,68.18181818181817
316L,300.0,1100.0,112.0,201.1428571,0.2727272727272727,0.3421581626106668,0.16406432063621532,0.11,0.04,61.98347107438017
316L,400.0,400.0,190.5714286,749.7142857,1.0,0.5821925879988024,0.6115124679445351,0.11,0.04,227.27272727272728
316L,400.0,500.0,200.5714286,623.7142857,0.8,0.6127424239461834,0.5087392216150082,0.11,0.04,181.8181818181818
316L,400.0,600.0,182.5714286,532.5714286,0.6666666666666666,0.5577527192408976,0.43439757634584014,0.11,0.04,151.5151515151515
316L,400.0,700.0,147.7142857,496.8571429,0.5714285714285714,0.4512647195219562,0.4052668376019576,0.11,0.04,129.87012987012986
316L,400.0,800.0,147.1428571,454.5714286,0.5,0.44951901452339194,0.37077604290375205,0.11,0.04,113.63636363636364
316L,400.0,900.0,136.2857143,409.8571429,0.4444444444444444,0.41635062138366313,0.3343043579934747,0.11,0.04,101.01010101010101
316L,400.0,1000.0,123.1428571,356.8571429,0.4,0.3761994082496777,0.291074341680261,0.11,0.04,90.9090909090909
316L,400.0,1100.0,114.2857143,313.5714286,0.36363636363636365,0.34914098229942503,0.2557678862969005,0.11,0.04,82.64462809917356
316L,500.0,400.0,188.0,911.4285714,1.25,0.5743369158107621,0.7434164530179446,0.11,0.04,284.09090909090907
316L,500.0,500.0,182.0,885.8571429,1.0,0.5560070142423336,0.722558844127243,0.11,0.04,227.27272727272725
316L,500.0,600.0,163.7142857,799.2857143,0.8333333333333334,0.5001444570377657,0.651945933360522,0.11,0.04,189.39393939393938
316L,500.0,700.0,152.5714286,721.5714286,0.7142857142857143,0.46610321139875477,0.5885574458401305,0.11,0.04,162.33766233766232
316L,500.0,800.0,141.4285714,648.0,0.625,0.4320619654542455,0.5285481239804242,0.11,0.04,142.04545454545453
316L,500.0,900.0,125.4285714,555.5714286,0.5555555555555556,0.3831822279384359,0.45315777210440455,0.11,0.04,126.26262626262627
316L,500.0,1000.0,138.8571429,444.4285714,0.5,0.4242062935717036,0.362502913050571,0.11,0.04,113.63636363636363
316L,500.0,1100.0,142.0,287.5714286,0.45454545454545453,0.43380767045280966,0.2345607084828711,0.11,0.04,103.30578512396694
316L,600.0,600.0,179.7142857,895.2857143,1.0,0.5490241945535752,0.7302493591353997,0.11,0.04,227.27272727272725
316L,600.0,700.0,161.4285714,782.0,0.8571428571428571,0.4931616373490075,0.6378466557911908,0.11,0.04,194.8051948051948
316L,600.0,800.0,153.7142857,681.0,0.75,0.46959462109038475,0.5554649265905384,0.11,0.04,170.45454545454547
316L,600.0,900.0,136.2857143,637.1428571,0.6666666666666666,0.41635062138366313,0.5196923793637847,0.11,0.04,151.51515151515153
IN718,100.0,400.0,98.0,157.0,0.25,0.29938839228433345,0.12805872756933115,0.11,0.04,56.81818181818182
IN718,100.0,500.0,90.0,136.0,0.2,0.2749485235264287,0.11092985318107668,0.11,0.04,45.45454545454545
IN718,100.0,600.0,92.0,55.0,0.16666666666666666,0.28105849071590483,0.044861337683523655,0.11,0.04,37.878787878787875
IN718,100.0,700.0,82.0,71.0,0.14285714285714285,0.2505086547685239,0.05791190864600326,0.11,0.04,32.467532467532465
IN718,100.0,800.0,70.0,30.0,0.125,0.21384885163166673,0.024469820554649267,0.11,0.04,28.40909090909091
IN718,100.0,900.0,60.0,19.0,0.1111111111111111,0.18329901568428578,0.015497553017944535,0.11,0.04,25.252525252525253
IN718,100.0,400.0,112.0,138.0,0.25,0.3421581626106668,0.11256117455138662,0.11,0.04,56.81818181818182
IN718,100.0,500.0,110.0,115.0,0.2,0.3360481954211906,0.09380097879282219,0.11,0.04,45.45454545454545
IN718,100.0,600.0,86.0,44.0,0.16666666666666666,0.26272858914747627,0.03588907014681892,0.11,0.04,37.878787878787875
IN718,100.0,700.0,96.0,55.0,0.14285714285714285,0.29327842509485724,0.044861337683523655,0.11,0.04,32.467532467532465
IN718,100.0,800.0,56.0,14.0,0.125,0.1710790813053334,0.011419249592169658,0.11,0.04,28.40909090909091
IN718,100.0,900.0,62.0,17.0,0.1111111111111111,0.18940898287376196,0.013866231647634585,0.11,0.04,25.252525252525253
IN718,100.0,400.0,110.0,153.0,0.25,0.3360481954211906,0.12479608482871125,0.11,0.04,56.81818181818182
IN718,100.0,500.0,106.0,76.0,0.2,0.3238282610422382,0.06199021207177814,0.11,0.04,45.45454545454545
IN718,100.0,600.0,94.0,56.0,0.16666666666666666,0.28716845790538104,0.04567699836867863,0.11,0.04,37.878787878787875
IN718,100.0,700.0,84.0,44.0,0.14285714285714285,0.25661862195800006,0.03588907014681892,0.11,0.04,32.467532467532465
IN718,100.0,800.0,82.0,37.0,0.125,0.2505086547685239,0.030179445350734094,0.11,0.04,28.40909090909091
IN718,100.0,900.0,60.0,22.0,0.1111111111111111,0.18329901568428578,0.01794453507340946,0.11,0.04,25.252525252525253
IN718,100.0,400.0,106.0,142.0,0.25,0.3238282610422382,0.11582381729200653,0.11,0.04,56.81818181818182
IN718,100.0,500.0,100.0,78.0,0.2,0.3054983594738096,0.0636215334420881,0.11,0.04,45.45454545454545
IN718,100.0,600.0,98.0,76.0,0.16666666666666666,0.29938839228433345,0.06199021207177814,0.11,0.04,37.878787878787875
IN718,100.0,700.0,102.0,48.0,0.14285714285714285,0.3116083266632858,0.03915171288743882,0.11,0.04,32.467532467532465
IN718,100.0,800.0,72.0,19.0,0.125,0.21995881882114293,0.015497553017944535,0.11,0.04,28.40909090909091
IN718,100.0,900.0,82.0,35.0,0.1111111111111111,0.2505086547685239,0.028548123980424143,0.11,0.04,25.252525252525253
IN718,100.0,400.0,122.0,138.0,0.25,0.37270799855804776,0.11256117455138662,0.11,0.04,56.81818181818182
IN718,100.0,500.0,104.0,79.0,0.2,0.317718293852762,0.06443719412724307,0.11,0.04,45.45454545454545
IN718,100.0,600.0,104.0,87.0,0.16666666666666666,0.317718293852762,0.07096247960848287,0.11,0.04,37.878787878787875
IN718,100.0,700.0,88.0,47.0,0.14285714285714285,0.26883855633695247,0.03833605220228385,0.11,0.04,32.467532467532465
IN718,100.0,800.0,78.0,25.0,0.125,0.2382887203895715,0.020391517128874388,0.11,0.04,28.40909090909091
IN718,100.0,900.0,58.0,15.0,0.1111111111111111,0.17718904849480957,0.012234910277324634,0.11,0.04,25.252525252525253
IN718,100.0,400.0,112.0,163.0,0.25,0.3421581626106668,0.132952691680261,0.11,0.04,56.81818181818182
IN718,100.0,500.0,102.0,87.0,0.2,0.3116083266632858,0.07096247960848287,0.11,0.04,45.45454545454545
IN718,100.0,600.0,90.0,50.0,0.16666666666666666,0.2749485235264287,0.040783034257748776,0.11,0.04,37.878787878787875
IN718,100.0,700.0,96.0,49.0,0.14285714285714285,0.29327842509485724,0.0399673735725938,0.11,0.04,32.467532467532465
IN718,100.0,800.0,86.0,44.0,0.125,0.26272858914747627,0.03588907014681892,0.11,0.04,28.40909090909091
IN718,100.0,900.0,72.0,23.0,0.1111111111111111,0.21995881882114293,0.018760195758564437,0.11,0.04,25.252525252525253
IN718,100.0,400.0,136.0,108.0,0.25,0.4154777688843811,0.08809135399673736,0.11,0.04,56.81818181818182
IN718,100.0,500.0,112.0,100.0,0.2,0.3421581626106668,0.08156606851549755,0.11,0.04,45.45454545454545
IN718,100.0,600.0,102.0,52.0,0.16666666666666666,0.3116083266632858,0.04241435562805873,0.11,0.04,37.878787878787875
IN718,100.0,700.0,100.0,63.0,0.14285714285714285,0.3054983594738096,0.05138662316476346,0.11,0.04,32.467532467532465
IN718,100.0,800.0,68.0,23.0,0.125,0.20773888444219055,0.018760195758564437,0.11,0.04,28.40909090909091
IN718,100.0,900.0,64.0,27.0,0.1111111111111111,0.19551895006323816,0.02202283849918434,0.11,0.04,25.252525252525253
IN718,100.0,400.0,140.0,153.0,0.25,0.42769770326333345,0.12479608482871125,0.11,0.04,56.81818181818182
IN718,100.0,500.0,114.0,81.0,0.2,0.348268129800143,0.06606851549755302,0.11,0.04,45.45454545454545
IN718,100.0,600.0,100.0,41.0,0.16666666666666666,0.3054983594738096,0.033442088091353996,0.11,0.04,37.878787878787875
IN718,100.0,700.0,86.0,37.0,0.14285714285714285,0.26272858914747627,0.030179445350734094,0.11,0.04,32.467532467532465
IN718,100.0,800.0,66.0,25.0,0.125,0.20162891725271434,0.020391517128874388,0.11,0.04,28.40909090909091
IN718,100.0,900.0,70.0,23.0,0.1111111111111111,0.21384885163166673,0.018760195758564437,0.11,0.04,25.252525252525253
IN718,100.0,400.0,140.0,148.0,0.25,0.42769770326333345,0.12071778140293637,0.11,0.04,56.81818181818182
IN718,100.0,500.0,100.0,100.0,0.2,0.3054983594738096,0.08156606851549755,0.11,0.04,45.45454545454545
IN718,100.0,600.0,104.0,59.0,0.16666666666666666,0.317718293852762,0.04812398042414356,0.11,0.04,37.878787878787875
IN718,100.0,700.0,78.0,44.0,0.14285714285714285,0.2382887203895715,0.03588907014681892,0.11,0.04,32.467532467532465
IN718,100.0,800.0,60.0,22.0,0.125,0.18329901568428578,0.01794453507340946,0.11,0.04,28.40909090909091
IN718,100.0,900.0,78.0,45.0,0.1111111111111111,0.2382887203895715,0.0367047308319739,0.11,0.04,25.252525252525253
IN718,200.0,400.0,166.0,289.0,0.5,0.507127276726524,0.23572593800978792,0.11,0.04,113.63636363636364
IN718,200.0,500.0,146.0,252.0,0.4,0.44602760483176207,0.20554649265905384,0.11,0.04,90.9090909090909
IN718,200.0,600.0,136.0,205.0,0.3333333333333333,0.4154777688843811,0.16721044045676997,0.11,0.04,75.75757575757575
IN718,200.0,700.0,132.0,206.0,0.2857142857142857,0.4032578345054287,0.16802610114192496,0.11,0.04,64.93506493506493
IN718,200.0,800.0,136.0,178.0,0.25,0.4154777688843811,0.14518760195758565,0.11,0.04,56.81818181818182
IN718,200.0,900.0,104.0,137.0,0.2222222222222222,0.317718293852762,0.11174551386623165,0.11,0.04,50.505050505050505
IN718,200.0,1000.0,112.0,105.0,0.2,0.3421581626106668,0.08564437194127243,0.11,0.04,45.45454545454545
IN718,200.0,1100.0,90.0,86.0,0.18181818181818182,0.2749485235264287,0.0701468189233279,0.11,0.04,41.32231404958678
IN718,200.0,400.0,168.0,258.0,0.5,0.5132372439160001,0.21044045676998369,0.11,0.04,113.63636363636364
IN718,200.0,500.0,136.0,259.0,0.4,0.4154777688843811,0.21125611745513867,0.11,0.04,90.9090909090909
IN718,200.0,600.0,178.0,223.0,0.3333333333333333,0.5437870798633812,0.18189233278955955,0.11,0.04,75.75757575757575
IN718,200.0,700.0,128.0,154.0,0.2857142857142857,0.3910379001264763,0.12561174551386622,0.11,0.04,64.93506493506493
IN718,200.0,800.0,150.0,111.0,0.25,0.4582475392107144,0.09053833605220228,0.11,0.04,56.81818181818182
IN718,200.0,900.0,118.0,137.0,0.2222222222222222,0.36048806417909535,0.11174551386623165,0.11,0.04,50.505050505050505
IN718,200.0,1000.0,106.0,127.0,0.2,0.3238282610422382,0.10358890701468189,0.11,0.04,45.45454545454545
IN718,200.0,1100.0,100.0,90.0,0.18181818181818182,0.3054983594738096,0.0734094616639478,0.11,0.04,41.32231404958678
IN718,200.0,400.0,186.0,254.0,0.5,0.5682269486212859,0.20717781402936378,0.11,0.04,113.63636363636364
IN718,200.0,500.0,166.0,234.0,0.4,0.507127276726524,0.19086460032626426,0.11,0.04,90.9090909090909
IN718,200.0,600.0,154.0,205.0,0.3333333333333333,0.47046747358966684,0.16721044045676997,0.11,0.04,75.75757575757575
IN718,200.0,700.0,146.0,189.0,0.2857142857142857,0.44602760483176207,0.15415986949429036,0.11,0.04,64.93506493506493
IN718,200.0,800.0,150.0,167.0,0.25,0.4582475392107144,0.1362153344208809,0.11,0.04,56.81818181818182
IN718,200.0,900.0,110.0,107.0,0.2222222222222222,0.3360481954211906,0.08727569331158239,0.11,0.04,50.505050505050505
IN718,200.0,1000.0,112.0,115.0,0.2,0.3421581626106668,0.09380097879282219,0.11,0.04,45.45454545454545
IN718,200.0,1100.0,92.0,77.0,0.18181818181818182,0.28105849071590483,0.06280587275693311,0.11,0.04,41.32231404958678
IN718,200.0,400.0,180.0,321.0,0.5,0.5498970470528574,0.26182707993474713,0.11,0.04,113.63636363636364
IN718,200.0,500.0,140.0,276.0,0.4,0.42769770326333345,0.22512234910277323,0.11,0.04,90.9090909090909
IN718,200.0,600.0,194.0,214.0,0.3333333333333333,0.5926668173791907,0.17455138662316477,0.11,0.04,75.75757575757575
IN718,200.0,700.0,142.0,205.0,0.2857142857142857,0.43380767045280966,0.16721044045676997,0.11,0.04,64.93506493506493
IN718,200.0,800.0,144.0,152.0,0.25,0.43991763764228586,0.12398042414355628,0.11,0.04,56.81818181818182
IN718,200.0,900.0,140.0,102.0,0.2222222222222222,0.42769770326333345,0.08319738988580751,0.11,0.04,50.505050505050505
IN718,200.0,1000.0,96.0,92.0,0.2,0.29327842509485724,0.07504078303425775,0.11,0.04,45.45454545454545
IN718,200.0,1100.0,84.0,53.0,0.18181818181818182,0.25661862195800006,0.0432300163132137,0.11,0.04,41.32231404958678
IN718,200.0,400.0,202.0,318.0,0.5,0.6171066861370954,0.25938009787928223,0.11,0.04,113.63636363636364
IN718,200.0,500.0,154.0,244.0,0.4,0.47046747358966684,0.19902120717781402,0.11,0.04,90.9090909090909
IN718,200.0,600.0,154.0,186.0,0.3333333333333333,0.47046747358966684,0.15171288743882544,0.11,0.04,75.75757575757575
IN718,200.0,700.0,140.0,196.0,0.2857142857142857,0.42769770326333345,0.1598694942903752,0.11,0.04,64.93506493506493
IN718,200.0,800.0,148.0,155.0,0.25,0.4521375720212382,0.1264274061990212,0.11,0.04,56.81818181818182
IN718,200.0,900.0,122.0,124.0,0.2222222222222222,0.37270799855804776,0.10114192495921696,0.11,0.04,50.505050505050505
IN718,200.0,1000.0,110.0,106.0,0.2,0.3360481954211906,0.0864600326264274,0.11,0.04,45.45454545454545
IN718,200.0,1100.0,104.0,75.0,0.18181818181818182,0.317718293852762,0.061174551386623165,0.11,0.04,41.32231404958678
IN718,200.0,400.0,184.0,355.0,0.5,0.5621169814318097,0.2895595432300163,0.11,0.04,113.63636363636364
IN718,200.0,500.0,140.0,265.0,0.4,0.42769770326333345,0.21615008156606852,0.11,0.04,90.9090909090909
IN718,200.0,600.0,148.0,219.0,0.3333333333333333,0.4521375720212382,0.17862969004893964,0.11,0.04,75.75757575757575
IN718,200.0,700.0,150.0,176.0,0.2857142857142857,0.4582475392107144,0.14355628058727568,0.11,0.04,64.93506493506493
IN718,200.0,800.0,132.0,140.0,0.25,0.4032578345054287,0.11419249592169657,0.11,0.04,56.81818181818182
IN718,200.0,900.0,128.0,127.0,0.2222222222222222,0.3910379001264763,0.10358890701468189,0.11,0.04,50.505050505050505
IN718,200.0,1000.0,110.0,104.0,0.2,0.3360481954211906,0.08482871125611746,0.11,0.04,45.45454545454545
IN718,200.0,1100.0,138.0,93.0,0.18181818181818182,0.4215877360738573,0.07585644371941272,0.11,0.04,41.32231404958678
IN718,200.0,400.0,198.0,303.0,0.5,0.6048867517581431,0.24714518760195758,0.11,0.04,113.63636363636364
IN718,200.0,500.0,176.0,281.0,0.4,0.5376771126739049,0.22920065252854813,0.11,0.04,90.9090909090909
IN718,200.0,600.0,192.0,251.0,0.3333333333333333,0.5865568501897145,0.20473083197389885,0.11,0.04,75.75757575757575
IN718,200.0,700.0,178.0,175.0,0.2857142857142857,0.5437870798633812,0.14274061990212072,0.11,0.04,64.93506493506493
IN718,200.0,800.0,150.0,161.0,0.25,0.4582475392107144,0.13132137030995106,0.11,0.04,56.81818181818182
IN718,200.0,900.0,140.0,128.0,0.2222222222222222,0.42769770326333345,0.10440456769983687,0.11,0.04,50.505050505050505
IN718,200.0,1000.0,128.0,105.0,0.2,0.3910379001264763,0.08564437194127243,0.11,0.04,45.45454545454545
IN718,200.0,1100.0,110.0,106.0,0.18181818181818182,0.3360481954211906,0.0864600326264274,0.11,0.04,41.32231404958678
IN718,200.0,400.0,190.0,346.0,0.5,0.5804468830002383,0.2822185970636215,0.11,0.04,113.63636363636364
IN718,200.0,500.0,176.0,299.0,0.4,0.5376771126739049,0.24388254486133767,0.11,0.04,90.9090909090909
IN718,200.0,600.0,150.0,236.0,0.3333333333333333,0.4582475392107144,0.19249592169657423,0.11,0.04,75.75757575757575
IN718,200.0,700.0,164.0,166.0,0.2857142857142857,0.5010173095370478,0.13539967373572595,0.11,0.04,64.93506493506493
IN718,200.0,800.0,148.0,143.0,0.25,0.4521375720212382,0.1166394779771615,0.11,0.04,56.81818181818182
IN718,200.0,900.0,112.0,145.0,0.2222222222222222,0.3421581626106668,0.11827079934747145,0.11,0.04,50.505050505050505
IN718,200.0,1000.0,100.0,101.0,0.2,0.3054983594738096,0.08238172920065252,0.11,0.04,45.45454545454545
IN718,200.0,1100.0,92.0,106.0,0.18181818181818182,0.28105849071590483,0.0864600326264274,0.11,0.04,41.32231404958678
IN718,200.0,400.0,186.0,326.0,0.5,0.5682269486212859,0.265905383360522,0.11,0.04,113.63636363636364
IN718,200.0,500.0,220.0,304.0,0.4,0.6720963908423812,0.24796084828711257,0.11,0.04,90.9090909090909
IN718,200.0,600.0,178.0,217.0,0.3333333333333333,0.5437870798633812,0.1769983686786297,0.11,0.04,75.75757575757575
IN718,200.0,700.0,158.0,162.0,0.2857142857142857,0.4826874079686192,0.13213703099510604,0.11,0.04,64.93506493506493
IN718,200.0,800.0,168.0,170.0,0.25,0.5132372439160001,0.13866231647634583,0.11,0.04,56.81818181818182
IN718,200.0,900.0,136.0,155.0,0.2222222222222222,0.4154777688843811,0.1264274061990212,0.11,0.04,50.505050505050505
IN718,200.0,1000.0,116.0,100.0,0.2,0.35437809698961914,0.08156606851549755,0.11,0.04,45.45454545454545
IN718,200.0,1100.0,112.0,112.0,0.18181818181818182,0.3421581626106668,0.09135399673735727,0.11,0.04,41.32231404958678
IN718,300.0,400.0,176.0,473.0,0.75,0.5376771126739049,0.38580750407830344,0.11,0.04,170.45454545454547
IN718,300.0,500.0,158.0,460.0,0.6,0.4826874079686192,0.37520391517128876,0.11,0.04,136.36363636363635
IN718,300.0,600.0,156.0,369.0,0.5,0.476577440779143,0.300978792822186,0.11,0.04,113.63636363636363
IN718,300.0,700.0,132.0,313.0,0.42857142857142855,0.4032578345054287,0.2553017944535073,0.11,0.04,97.4025974025974
IN718,300.0,800.0,142.0,300.0,0.375,0.43380767045280966,0.24469820554649266,0.11,0.04,85.22727272727273
IN718,300.0,900.0,122.0,260.0,0.3333333333333333,0.37270799855804776,0.21207177814029363,0.11,0.04,75.75757575757576
IN718,300.0,1000.0,110.0,246.0,0.3,0.3360481954211906,0.200652528548124,0.11,0.04,68.18181818181817
IN718,300.0,1100.0,132.0,147.0,0.2727272727272727,0.4032578345054287,0.1199021207177814,0.11,0.04,61.98347107438017
IN718,300.0,400.0,170.0,556.0,0.75,0.5193472111054763,0.4535073409461664,0.11,0.04,170.45454545454547
IN718,300.0,500.0,168.0,495.0,0.6,0.5132372439160001,0.40375203915171287,0.11,0.04,136.36363636363635
IN718,300.0,600.0,128.0,422.0,0.5,0.3910379001264763,0.3442088091353997,0.11,0.04,113.63636363636363
IN718,300.0,700.0,150.0,328.0,0.42857142857142855,0.4582475392107144,0.26753670473083196,0.11,0.04,97.4025974025974
IN718,300.0,800.0,146.0,287.0,0.375,0.44602760483176207,0.23409461663947798,0.11,0.04,85.22727272727273
IN718,300.0,900.0,122.0,280.0,0.3333333333333333,0.37270799855804776,0.22838499184339314,0.11,0.04,75.75757575757576
IN718,300.0,1000.0,132.0,233.0,0.3,0.4032578345054287,0.1900489396411093,0.11,0.04,68.18181818181817
IN718,300.0,1100.0,134.0,182.0,0.2727272727272727,0.4093678016949049,0.14845024469820556,0.11,0.04,61.98347107438017
IN718,300.0,400.0,222.0,539.0,0.75,0.6782063580318574,0.4396411092985318,0.11,0.04,170.45454545454547
IN718,300.0,500.0,168.0,509.0,0.6,0.5132372439160001,0.41517128874388254,0.11,0.04,136.36363636363635
IN718,300.0,600.0,154.0,407.0,0.5,0.47046747358966684,0.33197389885807504,0.11,0.04,113.63636363636363
IN718,300.0,700.0,158.0,264.0,0.42857142857142855,0.4826874079686192,0.21533442088091354,0.11,0.04,97.4025974025974
IN718,300.0,800.0,126.0,310.0,0.375,0.3849279329370001,0.2528548123980424,0.11,0.04,85.22727272727273
IN718,300.0,900.0,152.0,320.0,0.3333333333333333,0.46435750640019063,0.26101141924959215,0.11,0.04,75.75757575757576
IN718,300.0,1000.0,128.0,217.0,0.3,0.3910379001264763,0.1769983686786297,0.11,0.04,68.18181818181817
IN718,300.0,1100.0,144.0,184.0,0.2727272727272727,0.43991763764228586,0.1500815660685155,0.11,0.04,61.98347107438017
IN718,300.0,400.0,198.0,505.0,0.75,0.6048867517581431,0.41190864600326266,0.11,0.04,170.45454545454547
IN718,300.0,500.0,154.0,526.0,0.6,0.47046747358966684,0.4290375203915171,0.11,0.04,136.36363636363635
IN718,300.0,600.0,150.0,365.0,0.5,0.4582475392107144,0.29771615008156604,0.11,0.04,113.63636363636363
IN718,300.0,700.0,176.0,307.0,0.42857142857142855,0.5376771126739049,0.25040783034257746,0.11,0.04,97.4025974025974
IN718,300.0,800.0,146.0,295.0,0.375,0.44602760483176207,0.2406199021207178,0.11,0.04,85.22727272727273
IN718,300.0,900.0,136.0,287.0,0.3333333333333333,0.4154777688843811,0.23409461663947798,0.11,0.04,75.75757575757576
IN718,300.0,1000.0,136.0,177.0,0.3,0.4154777688843811,0.14437194127243066,0.11,0.04,68.18181818181817
IN718,300.0,1100.0,134.0,136.0,0.2727272727272727,0.4093678016949049,0.11092985318107668,0.11,0.04,61.98347107438017
IN718,300.0,400.0,196.0,546.0,0.75,0.5987767845686669,0.4453507340946166,0.11,0.04,170.45454545454547
IN718,300.0,500.0,198.0,463.0,0.6,0.6048867517581431,0.37765089722675366,0.11,0.04,136.36363636363635
IN718,300.0,600.0,204.0,334.0,0.5,0.6232166533265716,0.2724306688417618,0.11,0.04,113.63636363636363
IN718,300.0,700.0,186.0,378.0,0.42857142857142855,0.5682269486212859,0.3083197389885807,0.11,0.04,97.4025974025974
IN718,300.0,800.0,146.0,333.0,0.375,0.44602760483176207,0.27161500815660683,0.11,0.04,85.22727272727273
IN718,300.0,900.0,146.0,279.0,0.3333333333333333,0.44602760483176207,0.2275693311582382,0.11,0.04,75.75757575757576
IN718,300.0,1000.0,140.0,195.0,0.3,0.42769770326333345,0.15905383360522024,0.11,0.04,68.18181818181817
IN718,300.0,1100.0,126.0,144.0,0.2727272727272727,0.3849279329370001,0.11745513866231648,0.11,0.04,61.98347107438017
IN718,300.0,400.0,186.0,551.0,0.75,0.5682269486212859,0.44942903752039154,0.11,0.04,170.45454545454547
IN718,300.0,500.0,208.0,520.0,0.6,0.635436587705524,0.42414355628058725,0.11,0.04,136.36363636363635
IN718,300.0,600.0,180.0,317.0,0.5,0.5498970470528574,0.25856443719412725,0.11,0.04,113.63636363636363
IN718,300.0,700.0,156.0,365.0,0.42857142857142855,0.476577440779143,0.29771615008156604,0.11,0.04,97.4025974025974
IN718,300.0,800.0,138.0,306.0,0.375,0.4215877360738573,0.2495921696574225,0.11,0.04,85.22727272727273
IN718,300.0,900.0,150.0,306.0,0.3333333333333333,0.4582475392107144,0.2495921696574225,0.11,0.04,75.75757575757576
IN718,300.0,1000.0,124.0,245.0,0.3,0.3788179657475239,0.199836867862969,0.11,0.04,68.18181818181817
IN718,300.0,1100.0,122.0,123.0,0.2727272727272727,0.37270799855804776,0.100326264274062,0.11,0.04,61.98347107438017
IN718,300.0,400.0,206.0,604.0,0.75,0.6293266205160478,0.4926590538336052,0.11,0.04,170.45454545454547
IN718,300.0,500.0,184.0,460.0,0.6,0.5621169814318097,0.37520391517128876,0.11,0.04,136.36363636363635
IN718,300.0,600.0,180.0,362.0,0.5,0.5498970470528574,0.29526916802610115,0.11,0.04,113.63636363636363
IN718,300.0,700.0,164.0,353.0,0.42857142857142855,0.5010173095370478,0.28792822185970635,0.11,0.04,97.4025974025974
IN718,300.0,800.0,166.0,246.0,0.375,0.507127276726524,0.200652528548124,0.11,0.04,85.22727272727273
IN718,300.0,900.0,148.0,326.0,0.3333333333333333,0.4521375720212382,0.265905383360522,0.11,0.04,75.75757575757576
IN718,300.0,1000.0,134.0,227.0,0.3,0.4093678016949049,0.18515497553017946,0.11,0.04,68.18181818181817
IN718,300.0,1100.0,146.0,164.0,0.2727272727272727,0.44602760483176207,0.13376835236541598,0.11,0.04,61.98347107438017
IN718,300.0,400.0,212.0,550.0,0.75,0.6476565220844764,0.44861337683523655,0.11,0.04,170.45454545454547
IN718,300.0,500.0,200.0,398.0,0.6,0.6109967189476192,0.32463295269168024,0.11,0.04,136.36363636363635
IN718,300.0,600.0,190.0,326.0,0.5,0.5804468830002383,0.265905383360522,0.11,0.04,113.63636363636363
IN718,300.0,700.0,168.0,293.0,0.42857142857142855,0.5132372439160001,0.23898858075040783,0.11,0.04,97.4025974025974
IN718,300.0,800.0,148.0,279.0,0.375,0.4521375720212382,0.2275693311582382,0.11,0.04,85.22727272727273
IN718,300.0,900.0,140.0,281.0,0.3333333333333333,0.42769770326333345,0.22920065252854813,0.11,0.04,75.75757575757576
IN718,300.0,1000.0,146.0,177.0,0.3,0.44602760483176207,0.14437194127243066,0.11,0.04,68.18181818181817
IN718,300.0,1100.0,106.0,147.0,0.2727272727272727,0.3238282610422382,0.1199021207177814,0.11,0.04,61.98347107438017
IN718,300.0,400.0,186.0,558.0,0.75,0.5682269486212859,0.4551386623164764,0.11,0.04,170.45454545454547
IN718,300.0,500.0,208.0,449.0,0.6,0.635436587705524,0.366231647634584,0.11,0.04,136.36363636363635
IN718,300.0,600.0,166.0,373.0,0.5,0.507127276726524,0.30424143556280586,0.11,0.04,113.63636363636363
IN718,300.0,700.0,166.0,331.0,0.42857142857142855,0.507127276726524,0.2699836867862969,0.11,0.04,97.4025974025974
IN718,300.0,800.0,146.0,344.0,0.375,0.44602760483176207,0.2805872756933116,0.11,0.04,85.22727272727273
IN718,300.0,900.0,148.0,257.0,0.3333333333333333,0.4521375720212382,0.2096247960848287,0.11,0.04,75.75757575757576
IN718,300.0,1000.0,138.0,211.0,0.3,0.4215877360738573,0.17210440456769985,0.11,0.04,68.18181818181817
IN718,300.0,1100.0,146.0,153.0,0.2727272727272727,0.44602760483176207,0.12479608482871125,0.11,0.04,61.98347107438017
IN718,400.0,400.0,186.0,653.0,1.0,0.5682269486212859,0.532626427406199,0.11,0.04,227.27272727272728
IN718,400.0,500.0,192.0,647.0,0.8,0.5865568501897145,0.5277324632952691,0.11,0.04,181.8181818181818
IN718,400.0,600.0,198.0,493.0,0.6666666666666666,0.6048867517581431,0.40212071778140296,0.11,0.04,151.5151515151515
IN718,400.0,700.0,186.0,489.0,0.5714285714285714,0.5682269486212859,0.398858075040783,0.11,0.04,129.87012987012986
IN718,400.0,800.0,148.0,417.0,0.5,0.4521375720212382,0.3401305057096248,0.11,0.04,113.63636363636364
IN718,400.0,900.0,164.0,315.0,0.4444444444444444,0.5010173095370478,0.2569331158238173,0.11,0.04,101.01010101010101
IN718,400.0,1000.0,160.0,202.0,0.4,0.4887973751580954,0.16476345840130505,0.11,0.04,90.9090909090909
IN718,400.0,400.0,202.0,723.0,1.0,0.6171066861370954,0.5897226753670473,0.11,0.04,227.27272727272728
IN718,400.0,500.0,160.0,605.0,0.8,0.4887973751580954,0.4934747145187602,0.11,0.04,181.8181818181818
IN718,400.0,600.0,196.0,574.0,0.6666666666666666,0.5987767845686669,0.46818923327895595,0.11,0.04,151.5151515151515
IN718,400.0,700.0,180.0,547.0,0.5714285714285714,0.5498970470528574,0.4461663947797716,0.11,0.04,129.87012987012986
IN718,400.0,800.0,160.0,435.0,0.5,0.4887973751580954,0.3548123980424144,0.11,0.04,113.63636363636364
IN718,400.0,900.0,172.0,309.0,0.4444444444444444,0.5254571782949525,0.25203915171288743,0.11,0.04,101.01010101010101
IN718,400.0,1000.0,146.0,313.0,0.4,0.44602760483176207,0.2553017944535073,0.11,0.04,90.9090909090909
IN718,400.0,400.0,184.0,733.0,1.0,0.5621169814318097,0.5978792822185971,0.11,0.04,227.27272727272728
IN718,400.0,500.0,202.0,697.0,0.8,0.6171066861370954,0.5685154975530179,0.11,0.04,181.8181818181818
IN718,400.0,600.0,216.0,564.0,0.6666666666666666,0.6598764564634287,0.4600326264274062,0.11,0.04,151.5151515151515
IN718,400.0,700.0,194.0,512.0,0.5714285714285714,0.5926668173791907,0.4176182707993475,0.11,0.04,129.87012987012986
IN718,400.0,800.0,168.0,435.0,0.5,0.5132372439160001,0.3548123980424144,0.11,0.04,113.63636363636364
IN718,400.0,900.0,158.0,365.0,0.4444444444444444,0.4826874079686192,0.29771615008156604,0.11,0.04,101.01010101010101
IN718,400.0,1000.0,186.0,253.0,0.4,0.5682269486212859,0.20636215334420882,0.11,0.04,90.9090909090909
IN718,400.0,400.0,158.0,724.0,1.0,0.4826874079686192,0.5905383360522023,0.11,0.04,227.27272727272728
IN718,400.0,500.0,208.0,663.0,0.8,0.635436587705524,0.5407830342577488,0.11,0.04,181.8181818181818
IN718,400.0,600.0,176.0,564.0,0.6666666666666666,0.5376771126739049,0.4600326264274062,0.11,0.04,151.5151515151515
IN718,400.0,700.0,216.0,470.0,0.5714285714285714,0.6598764564634287,0.3833605220228385,0.11,0.04,129.87012987012986
IN718,400.0,800.0,168.0,461.0,0.5,0.5132372439160001,0.37601957585644374,0.11,0.04,113.63636363636364
IN718,400.0,900.0,138.0,365.0,0.4444444444444444,0.4215877360738573,0.29771615008156604,0.11,0.04,101.01010101010101
IN718,400.0,1000.0,170.0,182.0,0.4,0.5193472111054763,0.14845024469820556,0.11,0.04,90.9090909090909
IN718,400.0,400.0,138.0,783.0,1.0,0.4215877360738573,0.6386623164763459,0.11,0.04,227.27272727272728
IN718,400.0,500.0,238.0,681.0,0.8,0.7270860955476669,0.5554649265905384,0.11,0.04,181.8181818181818
IN718,400.0,600.0,198.0,593.0,0.6666666666666666,0.6048867517581431,0.4836867862969005,0.11,0.04,151.5151515151515
IN718,400.0,700.0,182.0,560.0,0.5714285714285714,0.5560070142423336,0.4567699836867863,0.11,0.04,129.87012987012986
IN718,400.0,800.0,176.0,501.0,0.5,0.5376771126739049,0.4086460032626427,0.11,0.04,113.63636363636364
IN718,400.0,900.0,168.0,442.0,0.4444444444444444,0.5132372439160001,0.3605220228384992,0.11,0.04,101.01010101010101
IN718,400.0,1000.0,128.0,204.0,0.4,0.3910379001264763,0.16639477977161501,0.11,0.04,90.9090909090909
IN718,400.0,400.0,226.0,817.0,1.0,0.6904262924108098,0.666394779771615,0.11,0.04,227.27272727272728
IN718,400.0,500.0,216.0,710.0,0.8,0.6598764564634287,0.5791190864600326,0.11,0.04,181.8181818181818
IN718,400.0,600.0,234.0,602.0,0.6666666666666666,0.7148661611687145,0.4910277324632953,0.11,0.04,151.5151515151515
IN718,400.0,700.0,212.0,459.0,0.5714285714285714,0.6476565220844764,0.3743882544861338,0.11,0.04,129.87012987012986
IN718,400.0,800.0,216.0,340.0,0.5,0.6598764564634287,0.27732463295269166,0.11,0.04,113.63636363636364
IN718,400.0,900.0,148.0,411.0,0.4444444444444444,0.4521375720212382,0.3352365415986949,0.11,0.04,101.01010101010101
IN718,400.0,1000.0,122.0,246.0,0.4,0.37270799855804776,0.200652528548124,0.11,0.04,90.9090909090909
IN718,400.0,400.0,194.0,817.0,1.0,0.5926668173791907,0.666394779771615,0.11,0.04,227.27272727272728
IN718,400.0,500.0,236.0,704.0,0.8,0.7209761283581907,0.5742251223491027,0.11,0.04,181.8181818181818
IN718,400.0,600.0,234.0,490.0,0.6666666666666666,0.7148661611687145,0.399673735725938,0.11,0.04,151.5151515151515
IN718,400.0,700.0,204.0,524.0,0.5714285714285714,0.6232166533265716,0.4274061990212072,0.11,0.04,129.87012987012986
IN718,400.0,800.0,240.0,349.0,0.5,0.7331960627371431,0.28466557911908646,0.11,0.04,113.63636363636364
IN718,400.0,900.0,164.0,392.0,0.4444444444444444,0.5010173095370478,0.3197389885807504,0.11,0.04,101.01010101010101
IN718,400.0,1000.0,186.0,238.0,0.4,0.5682269486212859,0.19412724306688417,0.11,0.04,90.9090909090909
IN718,400.0,400.0,224.0,789.0,1.0,0.6843163252213336,0.6435562805872757,0.11,0.04,227.27272727272728
IN718,400.0,500.0,194.0,719.0,0.8,0.5926668173791907,0.5864600326264274,0.11,0.04,181.8181818181818
IN718,400.0,600.0,226.0,605.0,0.6666666666666666,0.6904262924108098,0.4934747145187602,0.11,0.04,151.5151515151515
IN718,400.0,700.0,180.0,514.0,0.5714285714285714,0.5498970470528574,0.4192495921696574,0.11,0.04,129.87012987012986
IN718,400.0,800.0,220.0,423.0,0.5,0.6720963908423812,0.3450244698205546,0.11,0.04,113.63636363636364
IN718,400.0,900.0,230.0,378.0,0.4444444444444444,0.7026462267897622,0.3083197389885807,0.11,0.04,101.01010101010101
IN718,400.0,1000.0,168.0,262.0,0.4,0.5132372439160001,0.2137030995106036,0.11,0.04,90.9090909090909
IN718,400.0,400.0,232.0,809.0,1.0,0.7087561939792383,0.6598694942903752,0.11,0.04,227.27272727272728
IN718,400.0,500.0,208.0,694.0,0.8,0.635436587705524,0.566068515497553,0.11,0.04,181.8181818181818
IN718,400.0,600.0,240.0,626.0,0.6666666666666666,0.7331960627371431,0.5106035889070146,0.11,0.04,151.5151515151515
IN718,400.0,700.0,220.0,550.0,0.5714285714285714,0.6720963908423812,0.44861337683523655,0.11,0.04,129.87012987012986
IN718,400.0,800.0,214.0,449.0,0.5,0.6537664892739526,0.366231647634584,0.11,0.04,113.63636363636364
IN718,400.0,900.0,224.0,378.0,0.4444444444444444,0.6843163252213336,0.3083197389885807,0.11,0.04,101.01010101010101
IN718,400.0,1000.0,196.0,233.0,0.4,0.5987767845686669,0.1900489396411093,0.11,0.04,90.9090909090909
IN718,500.0,400.0,208.0,897.0,1.25,0.635436587705524,0.731647634584013,0.11,0.04,284.09090909090907
IN718,500.0,500.0,182.0,779.0,1.0,0.5560070142423336,0.6353996737357259,0.11,0.04,227.27272727272725
IN718,500.0,600.0,154.0,706.0,0.8333333333333334,0.47046747358966684,0.5758564437194127,0.11,0.04,189.39393939393938
IN718,500.0,700.0,124.0,584.0,0.7142857142857143,0.3788179657475239,0.4763458401305057,0.11,0.04,162.33766233766232
IN718,500.0,800.0,136.0,521.0,0.625,0.4154777688843811,0.42495921696574224,0.11,0.04,142.04545454545453
IN718,500.0,900.0,130.0,460.0,0.5555555555555556,0.39714786731595253,0.37520391517128876,0.11,0.04,126.26262626262627
IN718,500.0,1000.0,68.0,420.0,0.5,0.20773888444219055,0.3425774877650897,0.11,0.04,113.63636363636363
IN718,500.0,400.0,256.0,905.0,1.25,0.7820758002529526,0.7381729200652528,0.11,0.04,284.09090909090907
IN718,500.0,500.0,186.0,629.0,1.0,0.5682269486212859,0.5130505709624796,0.11,0.04,227.27272727272725
IN718,500.0,600.0,170.0,712.0,0.8333333333333334,0.5193472111054763,0.5807504078303426,0.11,0.04,189.39393939393938
IN718,500.0,700.0,134.0,599.0,0.7142857142857143,0.4093678016949049,0.48858075040783033,0.11,0.04,162.33766233766232
IN718,500.0,800.0,162.0,535.0,0.625,0.4949073423475716,0.4363784665579119,0.11,0.04,142.04545454545453
IN718,500.0,900.0,132.0,526.0,0.5555555555555556,0.4032578345054287,0.4290375203915171,0.11,0.04,126.26262626262627
IN718,500.0,1000.0,96.0,382.0,0.5,0.29327842509485724,0.31158238172920066,0.11,0.04,113.63636363636363
IN718,500.0,400.0,284.0,949.0,1.25,0.8676153409056193,0.7740619902120718,0.11,0.04,284.09090909090907
IN718,500.0,500.0,164.0,726.0,1.0,0.5010173095370478,0.5921696574225123,0.11,0.04,227.27272727272725
IN718,500.0,600.0,162.0,713.0,0.8333333333333334,0.4949073423475716,0.5815660685154975,0.11,0.04,189.39393939393938
IN718,500.0,700.0,154.0,645.0,0.7142857142857143,0.47046747358966684,0.5261011419249593,0.11,0.04,162.33766233766232
IN718,500.0,800.0,160.0,504.0,0.625,0.4887973751580954,0.4110929853181077,0.11,0.04,142.04545454545453
IN718,500.0,900.0,110.0,562.0,0.5555555555555556,0.3360481954211906,0.45840130505709625,0.11,0.04,126.26262626262627
IN718,500.0,1000.0,106.0,388.0,0.5,0.3238282610422382,0.3164763458401305,0.11,0.04,113.63636363636363
IN718,500.0,400.0,246.0,976.0,1.25,0.7515259643055717,0.7960848287112561,0.11,0.04,284.09090909090907
IN718,500.0,500.0,182.0,783.0,1.0,0.5560070142423336,0.6386623164763459,0.11,0.04,227.27272727272725
IN718,500.0,600.0,202.0,695.0,0.8333333333333334,0.6171066861370954,0.566884176182708,0.11,0.04,189.39393939393938
IN718,500.0,700.0,154.0,645.0,0.7142857142857143,0.47046747358966684,0.5261011419249593,0.11,0.04,162.33766233766232
IN718,500.0,800.0,174.0,549.0,0.625,0.5315671454844287,0.44779771615008157,0.11,0.04,142.04545454545453
IN718,500.0,900.0,128.0,492.0,0.5555555555555556,0.3910379001264763,0.401305057096248,0.11,0.04,126.26262626262627
IN718,500.0,1000.0,128.0,391.0,0.5,0.3910379001264763,0.3189233278955954,0.11,0.04,113.63636363636363
IN718,500.0,400.0,308.0,977.0,1.25,0.9409349471793337,0.7969004893964111,0.11,0.04,284.09090909090907
IN718,500.0,500.0,198.0,760.0,1.0,0.6048867517581431,0.6199021207177814,0.11,0.04,227.27272727272725
IN718,500.0,600.0,190.0,730.0,0.8333333333333334,0.5804468830002383,0.5954323001631321,0.11,0.04,189.39393939393938
IN718,500.0,700.0,168.0,639.0,0.7142857142857143,0.5132372439160001,0.5212071778140294,0.11,0.04,162.33766233766232
IN718,500.0,800.0,170.0,611.0,0.625,0.5193472111054763,0.49836867862969003,0.11,0.04,142.04545454545453
IN718,500.0,900.0,130.0,548.0,0.5555555555555556,0.39714786731595253,0.4469820554649266,0.11,0.04,126.26262626262627
IN718,500.0,1000.0,150.0,452.0,0.5,0.4582475392107144,0.36867862969004894,0.11,0.04,113.63636363636363
IN718,500.0,400.0,248.0,973.0,1.25,0.7576359314950478,0.7936378466557912,0.11,0.04,284.09090909090907
IN718,500.0,500.0,168.0,782.0,1.0,0.5132372439160001,0.6378466557911908,0.11,0.04,227.27272727272725
IN718,500.0,600.0,218.0,671.0,0.8333333333333334,0.665986423652905,0.5473083197389886,0.11,0.04,189.39393939393938
IN718,500.0,700.0,172.0,632.0,0.7142857142857143,0.5254571782949525,0.5154975530179445,0.11,0.04,162.33766233766232
IN718,500.0,800.0,186.0,591.0,0.625,0.5682269486212859,0.4820554649265905,0.11,0.04,142.04545454545453
IN718,500.0,900.0,108.0,509.0,0.5555555555555556,0.32993822823171437,0.41517128874388254,0.11,0.04,126.26262626262627
IN718,500.0,1000.0,120.0,455.0,0.5,0.36659803136857155,0.37112561174551384,0.11,0.04,113.63636363636363
IN718,500.0,400.0,298.0,986.0,1.25,0.9103851112319526,0.8042414355628059,0.11,0.04,284.09090909090907
IN718,500.0,500.0,192.0,786.0,1.0,0.5865568501897145,0.6411092985318108,0.11,0.04,227.27272727272725
IN718,500.0,600.0,168.0,736.0,0.8333333333333334,0.5132372439160001,0.600326264274062,0.11,0.04,189.39393939393938
IN718,500.0,700.0,144.0,671.0,0.7142857142857143,0.43991763764228586,0.5473083197389886,0.11,0.04,162.33766233766232
IN718,500.0,800.0,172.0,571.0,0.625,0.5254571782949525,0.46574225122349105,0.11,0.04,142.04545454545453
IN718,500.0,900.0,136.0,564.0,0.5555555555555556,0.4154777688843811,0.4600326264274062,0.11,0.04,126.26262626262627
IN718,500.0,1000.0,128.0,493.0,0.5,0.3910379001264763,0.40212071778140296,0.11,0.04,113.63636363636363
IN718,500.0,400.0,270.0,1000.0,1.25,0.824845570579286,0.8156606851549756,0.11,0.04,284.09090909090907
IN718,500.0,500.0,212.0,764.0,1.0,0.6476565220844764,0.6231647634584013,0.11,0.04,227.27272727272725
IN718,500.0,600.0,172.0,728.0,0.8333333333333334,0.5254571782949525,0.5938009787928222,0.11,0.04,189.39393939393938
IN718,500.0,700.0,172.0,663.0,0.7142857142857143,0.5254571782949525,0.5407830342577488,0.11,0.04,162.33766233766232
IN718,500.0,800.0,198.0,608.0,0.625,0.6048867517581431,0.49592169657422513,0.11,0.04,142.04545454545453
IN718,500.0,900.0,136.0,551.0,0.5555555555555556,0.4154777688843811,0.44942903752039154,0.11,0.04,126.26262626262627
IN718,500.0,1000.0,102.0,512.0,0.5,0.3116083266632858,0.4176182707993475,0.11,0.04,113.63636363636363
IN718,500.0,400.0,246.0,1020.0,1.25,0.7515259643055717,0.831973898858075,0.11,0.04,284.09090909090907
IN718,500.0,500.0,168.0,794.0,1.0,0.5132372439160001,0.6476345840130505,0.11,0.04,227.27272727272725
IN718,500.0,600.0,192.0,776.0,0.8333333333333334,0.5865568501897145,0.632952691680261,0.11,0.04,189.39393939393938
