Repository: sathvikc350/lpbf_project

LPBF Tool Handoff – Local Setup and Run Instructions

This project started from a real LPBF problem: important manufacturability and process-related issues are often discovered too late, after time has already been spent on design and preparation. In response, I developed an LPBF-aware topology optimization and decision-support workflow tool that brings those concerns earlier into the process.

Key Features
·       LPBF-aware topology optimization
·       Geometric manufacturability reasoning
·       Overhang, minimum feature, and trapped powder constraints
·       Process-risk-aware surrogate integration
·       Backend + UI workflow for setup, monitoring, and results

File: data/clean/meltpool_master_with_VED.csv (part 2 of 3)
material,P_W,v_mm_per_s,melt_width_um,melt_depth_um,LED_J_per_mm,norm_width,norm_depth,h_mm,t_mm,VED_J_per_mm3
IN718,500.0,700.0,166.0,705.0,0.7142857142857143,0.507127276726524,0.5750407830342578,0.11,0.04,162.33766233766232
IN718,500.0,800.0,138.0,582.0,0.625,0.4215877360738573,0.47471451876019577,0.11,0.04,142.04545454545453
IN718,500.0,900.0,154.0,489.0,0.5555555555555556,0.47046747358966684,0.398858075040783,0.11,0.04,126.26262626262627
IN718,500.0,1000.0,120.0,472.0,0.5,0.36659803136857155,0.38499184339314846,0.11,0.04,113.63636363636363
IN718,600.0,400.0,236.0,1108.0,1.5,0.7209761283581907,0.9037520391517129,0.11,0.04,340.90909090909093
IN718,600.0,500.0,126.0,652.0,1.2,0.3849279329370001,0.531810766721044,0.11,0.04,272.7272727272727
IN718,600.0,400.0,276.0,1145.0,1.5,0.8431754721477146,0.933931484502447,0.11,0.04,340.90909090909093
IN718,600.0,500.0,122.0,640.0,1.2,0.37270799855804776,0.5220228384991843,0.11,0.04,272.7272727272727
IN718,600.0,400.0,254.0,1126.0,1.5,0.7759658330634764,0.9184339314845025,0.11,0.04,340.90909090909093
IN718,600.0,500.0,148.0,639.0,1.2,0.4521375720212382,0.5212071778140294,0.11,0.04,272.7272727272727
IN718,600.0,400.0,300.0,1204.0,1.5,0.9164950784214289,0.9820554649265906,0.11,0.04,340.90909090909093
IN718,600.0,500.0,170.0,680.0,1.2,0.5193472111054763,0.5546492659053833,0.11,0.04,272.7272727272727
IN718,600.0,400.0,260.0,1162.0,1.5,0.7942957346319051,0.9477977161500816,0.11,0.04,340.90909090909093
IN718,600.0,500.0,164.0,639.0,1.2,0.5010173095370478,0.5212071778140294,0.11,0.04,272.7272727272727
IN718,600.0,400.0,296.0,1226.0,1.5,0.9042751440424764,1.0,0.11,0.04,340.90909090909093
IN718,600.0,500.0,148.0,662.0,1.2,0.4521375720212382,0.5399673735725938,0.11,0.04,272.7272727272727
IN718,600.0,400.0,310.0,1140.0,1.5,0.9470449143688098,0.9298531810766721,0.11,0.04,340.90909090909093
IN718,600.0,500.0,184.0,690.0,1.2,0.5621169814318097,0.5628058727569332,0.11,0.04,272.7272727272727
IN718,600.0,400.0,312.0,1223.0,1.5,0.953154881558286,0.9975530179445351,0.11,0.04,340.90909090909093
IN718,600.0,500.0,192.0,722.0,1.2,0.5865568501897145,0.5889070146818923,0.11,0.04,272.7272727272727
IN718,600.0,400.0,300.0,1199.0,1.5,0.9164950784214289,0.9779771615008157,0.11,0.04,340.90909090909093
IN718,600.0,500.0,192.0,677.0,1.2,0.5865568501897145,0.5522022838499184,0.11,0.04,272.7272727272727
Ti64,200.0,1300.0,147.4782,148.0224,0.15384615384615385,0.45054348158150387,0.12073605220228385,0.1,0.03,51.282051282051285
Ti64,200.0,1350.0,132.2406,139.8594,0.14814814814814814,0.4039928635583227,0.11407781402936377,0.1,0.03,49.382716049382715
Ti64,200.0,1400.0,136.05,128.4312,0.14285714285714285,0.41563051806411805,0.10475628058727568,0.1,0.03,47.61904761904762
Ti64,200.0,1450.0,135.8686,115.4611,0.13793103448275862,0.41507634404003246,0.09417707993474715,0.1,0.03,45.97701149425288
Ti64,200.0,1500.0,148.5666,78.0927,0.13333333333333333,0.4538685257260168,0.06369714518760196,0.1,0.03,44.44444444444444
Ti64,200.0,1550.0,141.7641,79.9974,0.12903225806451613,0.433086999822811,0.06525073409461664,0.1,0.03,43.01075268817205
Ti64,200.0,1600.0,144.7572,63.6714,0.125,0.4422308712202216,0.05193425774877651,0.1,0.03,41.66666666666667
Ti64,200.0,1650.0,144.4851,67.4808,0.12121212121212122,0.4413996101840933,0.05504143556280587,0.1,0.03,40.4040404040404
Ti64,200.0,1700.0,140.6757,71.0181,0.11764705882352941,0.429761955678298,0.057926672104404574,0.1,0.03,39.21568627450981
Ti64,200.0,1300.0,135.5965,156.2761,0.15384615384615385,0.4142450830039042,0.12746827079934747,0.1,0.03,51.282051282051285
Ti64,200.0,1350.0,143.6688,146.3898,0.14814814814814814,0.43890582707570863,0.11940440456769984,0.1,0.03,49.382716049382715
Ti64,200.0,1400.0,131.4243,140.6757,0.14285714285714285,0.40149908044993793,0.1147436378466558,0.1,0.03,47.61904761904762
Ti64,200.0,1450.0,137.1384,111.2889,0.13793103448275862,0.4189555622086309,0.09077398042414356,0.1,0.03,45.97701149425288
Ti64,200.0,1500.0,142.8525,97.956,0.13333333333333333,0.43641204396732386,0.07989885807504078,0.1,0.03,44.44444444444444
Ti64,200.0,1550.0,139.8594,106.6632,0.12903225806451613,0.4272681725699133,0.08700097879282219,0.1,0.03,43.01075268817205
Ti64,200.0,1600.0,134.1453,97.2304,0.125,0.4098116908112203,0.07930701468189233,0.1,0.03,41.66666666666667
Ti64,200.0,1650.0,136.8663,87.3441,0.12121212121212122,0.4181243011725027,0.0712431484502447,0.1,0.03,40.4040404040404
Ti64,200.0,1700.0,146.3898,116.1867,0.11764705882352941,0.44721843743699097,0.09476892332789559,0.1,0.03,39.21568627450981
Ti64,200.0,1300.0,193.4631,40.815,0.15384615384615385,0.5910265966871757,0.03329119086460033,0.1,0.03,51.282051282051285
Ti64,200.0,1350.0,179.0418,46.8012,0.14814814814814814,0.5469697617723792,0.03817389885807504,0.1,0.03,49.382716049382715
Ti64,200.0,1400.0,175.7766,73.7391,0.14285714285714285,0.5369946293388405,0.06014608482871125,0.1,0.03,47.61904761904762
Ti64,200.0,1450.0,162.1716,67.7529,0.13793103448275862,0.49543157753242867,0.055263376835236536,0.1,0.03,45.97701149425288
Ti64,200.0,1500.0,122.1729,68.2971,0.13333333333333333,0.37323620522157797,0.05570725938009788,0.1,0.03,44.44444444444444
Ti64,200.0,1550.0,177.4092,42.4476,0.12903225806451613,0.5419821955556099,0.03462283849918434,0.1,0.03,43.01075268817205
Ti64,200.0,1600.0,187.4769,36.7335,0.125,0.5727388538923546,0.02996207177814029,0.1,0.03,41.66666666666667
Ti64,200.0,1650.0,175.7766,48.4338,0.12121212121212122,0.5369946293388405,0.039505546492659055,0.1,0.03,40.4040404040404
Ti64,200.0,1700.0,141.2199,69.1134,0.11764705882352941,0.4314244777505545,0.05637308319738989,0.1,0.03,39.21568627450981
Ti64,200.0,1300.0,133.6011,142.0362,0.15384615384615385,0.4081491687389639,0.11585334420880915,0.1,0.03,51.282051282051285
Ti64,200.0,1350.0,138.4989,148.2945,0.14814814814814814,0.4231118673892721,0.12095799347471452,0.1,0.03,49.382716049382715
Ti64,200.0,1400.0,142.8525,126.1637,0.14285714285714285,0.43641204396732386,0.1029067699836868,0.1,0.03,47.61904761904762
Ti64,200.0,1450.0,141.7641,114.5541,0.13793103448275862,0.433086999822811,0.09343727569331159,0.1,0.03,45.97701149425288
Ti64,200.0,1500.0,143.3967,118.0914,0.13333333333333333,0.4380745660395804,0.09632251223491027,0.1,0.03,44.44444444444444
Ti64,200.0,1550.0,145.8456,93.0582,0.12903225806451613,0.44555591536473443,0.07590391517128875,0.1,0.03,43.01075268817205
Ti64,200.0,1600.0,131.6964,115.9146,0.125,0.4023303414860662,0.09454698205546493,0.1,0.03,41.66666666666667
Ti64,200.0,1650.0,133.329,103.1259,0.12121212121212122,0.40731790770283566,0.0841157422512235,0.1,0.03,40.4040404040404
Ti64,200.0,1700.0,133.329,97.6839,0.11764705882352941,0.40731790770283566,0.0796769168026101,0.1,0.03,39.21568627450981
Ti64,200.0,1300.0,168.8834,109.3842,0.15384615384615385,0.5159360164235918,0.08922039151712888,0.1,0.03,51.282051282051285
Ti64,200.0,1350.0,138.8617,144.5758,0.14814814814814814,0.42422021543744315,0.1179247960848287,0.1,0.03,49.382716049382715
Ti64,200.0,1400.0,143.3967,134.1453,0.14285714285714285,0.4380745660395804,0.10941704730831973,0.1,0.03,47.61904761904762
Ti64,200.0,1450.0,122.9892,139.2245,0.13793103448275862,0.3757299883299626,0.11355995106035889,0.1,0.03,45.97701149425288
Ti64,200.0,1500.0,135.3244,139.8594,0.13333333333333333,0.41341382196777604,0.11407781402936377,0.1,0.03,44.44444444444444
Ti64,200.0,1550.0,111.2889,132.6941,0.12903225806451613,0.3399857637764485,0.10823336052202283,0.1,0.03,43.01075268817205
Ti64,200.0,1600.0,114.6448,122.3543,0.125,0.3502379832220301,0.09979959216965742,0.1,0.03,41.66666666666667
Ti64,200.0,1650.0,141.4013,71.5623,0.12121212121212122,0.43197865177463995,0.0583705546492659,0.1,0.03,40.4040404040404
Ti64,200.0,1700.0,105.5748,106.119,0.11764705882352941,0.32252928201775555,0.08655709624796085,0.1,0.03,39.21568627450981
Ti64,200.0,1300.0,160.0855,154.4621,0.15384615384615385,0.48905857625544547,0.12598866231647635,0.1,0.03,51.282051282051285
Ti64,200.0,1350.0,155.097,167.7043,0.14814814814814814,0.47381879059309456,0.13678980424143555,0.1,0.03,49.382716049382715
Ti64,200.0,1400.0,157.0017,151.5597,0.14285714285714285,0.4796376178459922,0.12362128874388253,0.1,0.03,47.61904761904762
Ti64,200.0,1450.0,154.2807,135.2337,0.13793103448275862,0.4713250074847098,0.1103048123980424,0.1,0.03,45.97701149425288
Ti64,200.0,1500.0,145.0293,112.6494,0.13333333333333333,0.44306213225634977,0.0918836867862969,0.1,0.03,44.44444444444444
Ti64,200.0,1550.0,158.0901,104.7585,0.12903225806451613,0.48296266199050514,0.08544738988580751,0.1,0.03,43.01075268817205
Ti64,200.0,1600.0,144.4851,130.608,0.125,0.4413996101840933,0.10653181076672105,0.1,0.03,41.66666666666667
Ti64,200.0,1650.0,138.4989,133.9639,0.12121212121212122,0.4231118673892721,0.10926908646003262,0.1,0.03,40.4040404040404
Ti64,200.0,1700.0,133.8732,126.98,0.11764705882352941,0.4089804297750921,0.1035725938009788,0.1,0.03,39.21568627450981
Ti64,200.0,1300.0,147.4782,136.05,0.15384615384615385,0.45054348158150387,0.11097063621533443,0.1,0.03,51.282051282051285
Ti64,200.0,1350.0,136.05,136.05,0.14814814814814814,0.41563051806411805,0.11097063621533443,0.1,0.03,49.382716049382715
Ti64,200.0,1400.0,133.6011,137.9547,0.14285714285714285,0.4081491687389639,0.11252422512234911,0.1,0.03,47.61904761904762
Ti64,200.0,1450.0,128.7033,110.4726,0.13793103448275862,0.39318647008865565,0.09010815660685155,0.1,0.03,45.97701149425288
Ti64,200.0,1500.0,119.9054,124.6218,0.13333333333333333,0.36630902992050934,0.10164910277324632,0.1,0.03,44.44444444444444
Ti64,200.0,1550.0,142.3083,86.7999,0.12903225806451613,0.43474952189506744,0.07079926590538335,0.1,0.03,43.01075268817205
Ti64,200.0,1600.0,127.6149,83.8068,0.125,0.3898614259441427,0.068357911908646,0.1,0.03,41.66666666666667
Ti64,200.0,1650.0,134.9616,81.9021,0.12121212121212122,0.41230547391960504,0.06680432300163132,0.1,0.03,40.4040404040404
Ti64,200.0,1700.0,136.3221,100.9491,0.11764705882352941,0.41646177910024623,0.08234021207177813,0.1,0.03,39.21568627450981
Ti64,200.0,1300.0,148.0224,135.2337,0.15384615384615385,0.4522060036537604,0.1103048123980424,0.1,0.03,51.282051282051285
Ti64,200.0,1350.0,181.7628,134.4174,0.14814814814814814,0.5552823721336616,0.1096389885807504,0.1,0.03,49.382716049382715
Ti64,200.0,1400.0,155.097,119.9961,0.14285714285714285,0.47381879059309456,0.09787610114192495,0.1,0.03,47.61904761904762
Ti64,200.0,1450.0,134.1453,112.3773,0.13793103448275862,0.4098116908112203,0.09166174551386623,0.1,0.03,45.97701149425288
Ti64,200.0,1500.0,133.0569,99.9514,0.13333333333333333,0.4064866466667074,0.08152642740619903,0.1,0.03,44.44444444444444
Ti64,200.0,1550.0,139.8594,111.2889,0.12903225806451613,0.4272681725699133,0.09077398042414356,0.1,0.03,43.01075268817205
Ti64,200.0,1600.0,139.0431,88.5232,0.125,0.4247743894615286,0.07220489396411094,0.1,0.03,41.66666666666667
Ti64,200.0,1650.0,131.6964,72.3786,0.12121212121212122,0.4023303414860662,0.05903637846655792,0.1,0.03,40.4040404040404
Ti64,200.0,1700.0,184.7559,73.1949,0.11764705882352941,0.5644262435310722,0.05970220228384992,0.1,0.03,39.21568627450981
Ti64,200.0,1300.0,143.2153,143.2153,0.15384615384615385,0.4375203920154949,0.11681508972267537,0.1,0.03,51.282051282051285
Ti64,200.0,1350.0,161.1739,139.0431,0.14814814814814814,0.4923836203999585,0.11341199021207178,0.1,0.03,49.382716049382715
Ti64,200.0,1400.0,136.3221,125.166,0.14285714285714285,0.41646177910024623,0.10209298531810766,0.1,0.03,47.61904761904762
Ti64,200.0,1450.0,136.3221,121.3566,0.13793103448275862,0.41646177910024623,0.0989858075040783,0.1,0.03,45.97701149425288
Ti64,200.0,1500.0,132.1499,71.5623,0.13333333333333333,0.40371577654627994,0.0583705546492659,0.1,0.03,44.44444444444444
Ti64,200.0,1550.0,143.5781,81.9021,0.12903225806451613,0.43862874006366587,0.06680432300163132,0.1,0.03,43.01075268817205
Ti64,200.0,1600.0,140.7664,61.7667,0.125,0.43003904269034077,0.05038066884176183,0.1,0.03,41.66666666666667
Ti64,200.0,1650.0,139.3152,60.9504,0.12121212121212122,0.42560565049765686,0.04971484502446982,0.1,0.03,40.4040404040404
Ti64,200.0,1700.0,138.6803,68.5692,0.11764705882352941,0.42366604141335756,0.05592920065252854,0.1,0.03,39.21568627450981
Ti64,200.0,1300.0,133.7825,152.1946,0.15384615384615385,0.40870334276304937,0.12413915171288745,0.1,0.03,51.282051282051285
Ti64,200.0,1350.0,139.0431,146.934,0.14814814814814814,0.4247743894615286,0.11984828711256117,0.1,0.03,49.382716049382715
Ti64,200.0,1400.0,136.3221,109.2935,0.14285714285714285,0.41646177910024623,0.08914641109298531,0.1,0.03,47.61904761904762
Ti64,200.0,1450.0,139.4059,114.9169,0.13793103448275862,0.42588273750969957,0.09373319738988581,0.1,0.03,45.97701149425288
Ti64,200.0,1500.0,144.8479,81.63,0.13333333333333333,0.4425079582322643,0.06658238172920065,0.1,0.03,44.44444444444444
Ti64,200.0,1550.0,136.2314,72.9228,0.12903225806451613,0.4161846920882035,0.05948026101141925,0.1,0.03,43.01075268817205
Ti64,200.0,1600.0,141.2199,87.5255,0.125,0.4314244777505545,0.0713911092985318,0.1,0.03,41.66666666666667
Ti64,200.0,1650.0,133.6011,82.9905,0.12121212121212122,0.4081491687389639,0.06769208809135399,0.1,0.03,40.4040404040404
Ti64,200.0,1700.0,127.7056,103.1259,0.11764705882352941,0.39013851295618546,0.0841157422512235,0.1,0.03,39.21568627450981
Ti64,200.0,1300.0,144.4851,38.3661,0.15384615384615385,0.4413996101840933,0.03129371941272431,0.1,0.03,51.282051282051285
Ti64,200.0,1350.0,164.8926,45.1686,0.14814814814814814,0.503744187893711,0.036842251223491024,0.1,0.03,49.382716049382715
Ti64,200.0,1400.0,168.702,65.5761,0.14285714285714285,0.5153818423995064,0.05348784665579119,0.1,0.03,47.61904761904762
Ti64,200.0,1450.0,180.9465,64.4877,0.13793103448275862,0.5527885890252768,0.05260008156606852,0.1,0.03,45.97701149425288
Ti64,200.0,1500.0,179.8581,60.9504,0.13333333333333333,0.549463544880764,0.04971484502446982,0.1,0.03,44.44444444444444
Ti64,200.0,1550.0,169.5183,41.6313,0.12903225806451613,0.517875625507891,0.033957014681892335,0.1,0.03,43.01075268817205
Ti64,200.0,1600.0,187.2048,33.0148,0.125,0.5719075928562264,0.026928874388254486,0.1,0.03,41.66666666666667
Ti64,200.0,1650.0,196.1841,44.3523,0.12121212121212122,0.5993392070484581,0.03617642740619902,0.1,0.03,40.4040404040404
Ti64,200.0,1700.0,177.9534,65.3947,0.11764705882352941,0.5436447176278663,0.05333988580750408,0.1,0.03,39.21568627450981
Ti64,200.0,1300.0,135.2337,141.492,0.15384615384615385,0.4131367349557333,0.11540946166394779,0.1,0.03,51.282051282051285
Ti64,200.0,1350.0,137.3198,145.5735,0.14814814814814814,0.41950973623271637,0.11873858075040783,0.1,0.03,49.382716049382715
Ti64,200.0,1400.0,118.9077,121.6287,0.14285714285714285,0.36326107278803915,0.09920774877650897,0.1,0.03,47.61904761904762
Ti64,200.0,1450.0,130.3359,105.6655,0.13793103448275862,0.3981740363054251,0.08618719412724306,0.1,0.03,45.97701149425288
Ti64,200.0,1500.0,139.0431,109.747,0.13333333333333333,0.4247743894615286,0.0895163132137031,0.1,0.03,44.44444444444444
Ti64,200.0,1550.0,130.0638,87.7069,0.12903225806451613,0.39734277526929673,0.07153907014681893,0.1,0.03,43.01075268817205
Ti64,200.0,1600.0,137.4105,112.3773,0.125,0.4197868232447592,0.09166174551386623,0.1,0.03,41.66666666666667
Ti64,200.0,1650.0,134.6895,95.235,0.12121212121212122,0.41147421288347685,0.0776794453507341,0.1,0.03,40.4040404040404
Ti64,200.0,1700.0,135.7779,102.0375,0.11764705882352941,0.4147992570279897,0.08322797716150081,0.1,0.03,39.21568627450981
Ti64,200.0,1300.0,130.608,105.5748,0.15384615384615385,0.39900529734155327,0.0861132137030995,0.1,0.03,51.282051282051285
Ti64,200.0,1350.0,144.4851,124.7125,0.14814814814814814,0.4413996101840933,0.10172308319738989,0.1,0.03,49.382716049382715
Ti64,200.0,1400.0,144.7572,108.2958,0.14285714285714285,0.4422308712202216,0.0883326264274062,0.1,0.03,47.61904761904762
Ti64,200.0,1450.0,111.2889,122.7171,0.13793103448275862,0.3399857637764485,0.10009551386623165,0.1,0.03,45.97701149425288
Ti64,200.0,1500.0,138.2268,134.9616,0.13333333333333333,0.42228060635314385,0.11008287112561174,0.1,0.03,44.44444444444444
Ti64,200.0,1550.0,129.5196,127.3428,0.12903225806451613,0.3956802531970403,0.10386851549755302,0.1,0.03,43.01075268817205
Ti64,200.0,1600.0,118.9077,105.6655,0.125,0.36326107278803915,0.08618719412724306,0.1,0.03,41.66666666666667
Ti64,200.0,1650.0,135.5058,68.5692,0.12121212121212122,0.4139679959918615,0.05592920065252854,0.1,0.03,40.4040404040404
Ti64,200.0,1700.0,132.6034,101.0398,0.11764705882352941,0.40510121160649365,0.08241419249592169,0.1,0.03,39.21568627450981
Ti64,200.0,1300.0,167.3415,128.4312,0.15384615384615385,0.5112255372188651,0.10475628058727568,0.1,0.03,51.282051282051285
Ti64,200.0,1350.0,153.7365,149.4736,0.14814814814814814,0.46966248541245337,0.12191973898858076,0.1,0.03,49.382716049382715
Ti64,200.0,1400.0,126.5265,98.0467,0.14285714285714285,0.38653638179962974,0.07997283849918434,0.1,0.03,47.61904761904762
Ti64,200.0,1450.0,108.2958,97.8653,0.13793103448275862,0.33084189237903794,0.07982487765089723,0.1,0.03,45.97701149425288
Ti64,200.0,1500.0,149.4736,95.5071,0.13333333333333333,0.4566393958464443,0.07790138662316476,0.1,0.03,44.44444444444444
Ti64,200.0,1550.0,162.7158,102.3096,0.12903225806451613,0.49709409960468515,0.08344991843393149,0.1,0.03,43.01075268817205
Ti64,200.0,1600.0,145.4828,129.3382,0.125,0.4444475673165635,0.10549608482871126,0.1,0.03,41.66666666666667
Ti64,200.0,1650.0,129.8824,117.2751,0.12121212121212122,0.39678860124521126,0.09565668841761826,0.1,0.03,40.4040404040404
Ti64,200.0,1700.0,130.608,80.8137,0.11764705882352941,0.39900529734155327,0.06591655791190865,0.1,0.03,39.21568627450981
Ti64,200.0,1300.0,148.8387,139.5873,0.15384615384615385,0.45469978676214506,0.11385587275693311,0.1,0.03,51.282051282051285
Ti64,200.0,1350.0,135.2337,136.3221,0.14814814814814814,0.4131367349557333,0.11119257748776509,0.1,0.03,49.382716049382715
Ti64,200.0,1400.0,147.4782,135.3244,0.14285714285714285,0.45054348158150387,0.11037879282218596,0.1,0.03,47.61904761904762
Ti64,200.0,1450.0,113.5564,104.4864,0.13793103448275862,0.34691293907751714,0.08522544861337684,0.1,0.03,45.97701149425288
Ti64,200.0,1500.0,128.7033,125.7102,0.13333333333333333,0.39318647008865565,0.102536867862969,0.1,0.03,44.44444444444444
Ti64,200.0,1550.0,135.2337,91.1535,0.12903225806451613,0.4131367349557333,0.07435032626427406,0.1,0.03,43.01075268817205
Ti64,200.0,1600.0,144.4851,74.8275,0.125,0.4413996101840933,0.061033849918433934,0.1,0.03,41.66666666666667
Ti64,200.0,1650.0,138.2268,84.7138,0.12121212121212122,0.42228060635314385,0.06909771615008158,0.1,0.03,40.4040404040404
Ti64,200.0,1700.0,134.9616,104.7585,0.11764705882352941,0.41230547391960504,0.08544738988580751,0.1,0.03,39.21568627450981
Ti64,200.0,1300.0,136.05,135.7779,0.15384615384615385,0.41563051806411805,0.11074869494290374,0.1,0.03,51.282051282051285
Ti64,200.0,1350.0,151.1969,133.0569,0.14814814814814814,0.46190404907525645,0.10852928221859708,0.1,0.03,49.382716049382715
Ti64,200.0,1400.0,122.9892,115.0983,0.14285714285714285,0.3757299883299626,0.09388115823817292,0.1,0.03,47.61904761904762
Ti64,200.0,1450.0,122.9892,99.8607,0.13793103448275862,0.3757299883299626,0.08145244698205546,0.1,0.03,45.97701149425288
Ti64,200.0,1500.0,110.654,100.9491,0.13333333333333333,0.33804615469214927,0.08234021207177813,0.1,0.03,44.44444444444444
Ti64,200.0,1550.0,129.7917,106.6632,0.12903225806451613,0.39651151423316855,0.08700097879282219,0.1,0.03,43.01075268817205
Ti64,200.0,1600.0,141.492,79.5439,0.125,0.43225573878668266,0.06488083197389885,0.1,0.03,41.66666666666667
Ti64,200.0,1650.0,145.5735,71.0181,0.12121212121212122,0.44472465432860625,0.057926672104404574,0.1,0.03,40.4040404040404
Ti64,200.0,1700.0,136.05,66.6645,0.11764705882352941,0.41563051806411805,0.05437561174551387,0.1,0.03,39.21568627450981
Ti64,200.0,1300.0,131.4243,145.5735,0.15384615384615385,0.40149908044993793,0.11873858075040783,0.1,0.03,51.282051282051285
Ti64,200.0,1350.0,134.4174,132.6034,0.14814814814814814,0.41064295184734856,0.10815938009787927,0.1,0.03,49.382716049382715
Ti64,200.0,1400.0,135.2337,124.6218,0.14285714285714285,0.4131367349557333,0.10164910277324632,0.1,0.03,47.61904761904762
Ti64,200.0,1450.0,127.887,118.0914,0.13793103448275862,0.39069268698027093,0.09632251223491027,0.1,0.03,45.97701149425288
Ti64,200.0,1500.0,142.8525,85.7115,0.13333333333333333,0.43641204396732386,0.06991150081566068,0.1,0.03,44.44444444444444
Ti64,200.0,1550.0,136.8663,96.3234,0.12903225806451613,0.4181243011725027,0.07856721044045678,0.1,0.03,43.01075268817205
Ti64,200.0,1600.0,130.3359,73.7391,0.125,0.3981740363054251,0.06014608482871125,0.1,0.03,41.66666666666667
Ti64,200.0,1650.0,131.6964,74.8275,0.12121212121212122,0.4023303414860662,0.061033849918433934,0.1,0.03,40.4040404040404
Ti64,200.0,1700.0,137.1384,104.4864,0.11764705882352941,0.4189555622086309,0.08522544861337684,0.1,0.03,39.21568627450981
Ti64,200.0,1300.0,158.0901,157.2738,0.15384615384615385,0.48296266199050514,0.12828205546492658,0.1,0.03,51.282051282051285
Ti64,200.0,1350.0,140.6757,165.4368,0.14814814814814814,0.429761955678298,0.13494029363784665,0.1,0.03,49.382716049382715
Ti64,200.0,1400.0,123.5334,145.3014,0.14285714285714285,0.37739251040221916,0.11851663947797716,0.1,0.03,47.61904761904762
Ti64,200.0,1450.0,130.0638,140.9478,0.13793103448275862,0.39734277526929673,0.11496557911908646,0.1,0.03,45.97701149425288
Ti64,200.0,1500.0,137.4105,135.2337,0.13333333333333333,0.4197868232447592,0.1103048123980424,0.1,0.03,44.44444444444444
Ti64,200.0,1550.0,136.6849,97.6839,0.12903225806451613,0.4175701271484172,0.0796769168026101,0.1,0.03,43.01075268817205
Ti64,200.0,1600.0,151.0155,81.63,0.125,0.461349875051171,0.06658238172920065,0.1,0.03,41.66666666666667
Ti64,200.0,1650.0,143.1246,130.6987,0.12121212121212122,0.4372433050034521,0.10660579119086461,0.1,0.03,40.4040404040404
Ti64,200.0,1700.0,137.2291,96.0513,0.11764705882352941,0.41923264922067366,0.0783452691680261,0.1,0.03,39.21568627450981
Ti64,200.0,1300.0,148.5666,50.3385,0.15384615384615385,0.4538685257260168,0.041059135399673735,0.1,0.03,51.282051282051285
Ti64,200.0,1350.0,159.7227,39.7266,0.14814814814814814,0.4879502282072745,0.03240342577487765,0.1,0.03,49.382716049382715
Ti64,200.0,1400.0,179.3139,46.257,0.14285714285714285,0.5478010228085075,0.0377300163132137,0.1,0.03,47.61904761904762
Ti64,200.0,1450.0,184.7559,64.7598,0.13793103448275862,0.5644262435310722,0.05282202283849918,0.1,0.03,45.97701149425288
Ti64,200.0,1500.0,152.6481,64.4877,0.13333333333333333,0.4663374412679404,0.05260008156606852,0.1,0.03,44.44444444444444
Ti64,200.0,1550.0,154.2807,53.0595,0.12903225806451613,0.4713250074847098,0.04327854812398042,0.1,0.03,43.01075268817205
Ti64,200.0,1600.0,187.4769,38.094,0.125,0.5727388538923546,0.03107177814029364,0.1,0.03,41.66666666666667
Ti64,200.0,1650.0,189.6537,43.8081,0.12121212121212122,0.5793889421813805,0.03573254486133769,0.1,0.03,40.4040404040404
Ti64,200.0,1700.0,194.0073,78.6369,0.11764705882352941,0.5926891187594322,0.06414102773246329,0.1,0.03,39.21568627450981
Ti64,200.0,1300.0,147.4782,144.4851,0.15384615384615385,0.45054348158150387,0.11785081566068514,0.1,0.03,51.282051282051285
Ti64,200.0,1350.0,142.8525,142.5804,0.14814814814814814,0.43641204396732386,0.11629722675367048,0.1,0.03,49.382716049382715
Ti64,200.0,1400.0,136.3221,135.2337,0.14285714285714285,0.41646177910024623,0.1103048123980424,0.1,0.03,47.61904761904762
Ti64,200.0,1450.0,137.1384,105.5748,0.13793103448275862,0.4189555622086309,0.0861132137030995,0.1,0.03,45.97701149425288
Ti64,200.0,1500.0,134.9616,95.7792,0.13333333333333333,0.41230547391960504,0.07812332789559544,0.1,0.03,44.44444444444444
Ti64,200.0,1550.0,130.608,88.7046,0.12903225806451613,0.39900529734155327,0.07235285481239805,0.1,0.03,43.01075268817205
Ti64,200.0,1600.0,147.7503,86.2557,0.125,0.45137474261763216,0.07035538336052202,0.1,0.03,41.66666666666667
Ti64,200.0,1650.0,127.887,77.2764,0.12121212121212122,0.39069268698027093,0.06303132137030995,0.1,0.03,40.4040404040404
Ti64,200.0,1700.0,131.4243,69.9297,0.11764705882352941,0.40149908044993793,0.05703890701468189,0.1,0.03,39.21568627450981
Ti64,200.0,1300.0,146.6619,141.492,0.15384615384615385,0.4480496984731192,0.11540946166394779,0.1,0.03,51.282051282051285
Ti64,200.0,1350.0,152.376,154.5528,0.14814814814814814,0.46550618023181217,0.1260626427406199,0.1,0.03,49.382716049382715
Ti64,200.0,1400.0,139.8594,159.1785,0.14285714285714285,0.4272681725699133,0.12983564437194128,0.1,0.03,47.61904761904762
Ti64,200.0,1450.0,173.4184,134.1453,0.13793103448275862,0.529790367025729,0.10941704730831973,0.1,0.03,45.97701149425288
Ti64,200.0,1500.0,164.6205,110.4726,0.13333333333333333,0.5029129268575827,0.09010815660685155,0.1,0.03,44.44444444444444
Ti64,200.0,1550.0,122.9892,124.6218,0.12903225806451613,0.3757299883299626,0.10164910277324632,0.1,0.03,43.01075268817205
Ti64,200.0,1600.0,122.7171,126.2544,0.125,0.37489872729383444,0.10298075040783035,0.1,0.03,41.66666666666667
Ti64,200.0,1650.0,127.3428,53.0595,0.12121212121212122,0.38903016490801445,0.04327854812398042,0.1,0.03,40.4040404040404
Ti64,200.0,1700.0,130.608,66.6645,0.11764705882352941,0.39900529734155327,0.05437561174551387,0.1,0.03,39.21568627450981
Ti64,200.0,1300.0,177.772,184.121,0.15384615384615385,0.5430905436037808,0.15018026101141926,0.1,0.03,51.282051282051285
Ti64,200.0,1350.0,147.7503,167.8857,0.14814814814814814,0.45137474261763216,0.1369377650897227,0.1,0.03,49.382716049382715
Ti64,200.0,1400.0,160.0855,172.2393,0.14285714285714285,0.48905857625544547,0.14048882544861335,0.1,0.03,47.61904761904762
Ti64,200.0,1450.0,154.0993,142.0362,0.13793103448275862,0.4707708334606243,0.11585334420880915,0.1,0.03,45.97701149425288
Ti64,200.0,1500.0,148.4759,124.8939,0.13333333333333333,0.4535914387139741,0.101871044045677,0.1,0.03,44.44444444444444
Ti64,200.0,1550.0,167.6136,118.0914,0.12903225806451613,0.5120567982549933,0.09632251223491027,0.1,0.03,43.01075268817205
Ti64,200.0,1600.0,161.0832,106.3911,0.125,0.4921065333879157,0.08677903752039151,0.1,0.03,41.66666666666667
Ti64,200.0,1650.0,147.6596,106.6632,0.12121212121212122,0.45109765560558945,0.08700097879282219,0.1,0.03,40.4040404040404
Ti64,200.0,1700.0,131.9685,77.9113,0.11764705882352941,0.40316160252219446,0.06354918433931485,0.1,0.03,39.21568627450981
Ti64,200.0,1300.0,150.4713,112.5587,0.15384615384615385,0.45968735297891455,0.09180970636215334,0.1,0.03,51.282051282051285
Ti64,200.0,1350.0,149.655,148.5666,0.14814814814814814,0.4571935698705298,0.12117993474714518,0.1,0.03,49.382716049382715
Ti64,200.0,1400.0,144.4851,137.9547,0.14285714285714285,0.4413996101840933,0.11252422512234911,0.1,0.03,47.61904761904762
Ti64,200.0,1450.0,140.9478,130.608,0.13793103448275862,0.43059321671442624,0.10653181076672105,0.1,0.03,45.97701149425288
Ti64,200.0,1500.0,142.8525,110.2005,0.13333333333333333,0.43641204396732386,0.08988621533442089,0.1,0.03,44.44444444444444
Ti64,200.0,1550.0,145.3014,105.1213,0.12903225806451613,0.443893393292478,0.08574331158238173,0.1,0.03,43.01075268817205
Ti64,200.0,1600.0,142.5804,95.235,0.125,0.4355807829311956,0.0776794453507341,0.1,0.03,41.66666666666667
Ti64,200.0,1650.0,147.4782,88.5232,0.12121212121212122,0.45054348158150387,0.07220489396411094,0.1,0.03,40.4040404040404
Ti64,200.0,1700.0,148.5666,81.63,0.11764705882352941,0.4538685257260168,0.06658238172920065,0.1,0.03,39.21568627450981
Ti64,200.0,1300.0,154.3714,144.7572,0.15384615384615385,0.47160209449675256,0.11807275693311584,0.1,0.03,51.282051282051285
Ti64,200.0,1350.0,136.8663,134.1453,0.14814814814814814,0.4181243011725027,0.10941704730831973,0.1,0.03,49.382716049382715
Ti64,200.0,1400.0,151.2876,130.3359,0.14285714285714285,0.4621811360872992,0.10630986949429039,0.1,0.03,47.61904761904762
Ti64,200.0,1450.0,126.5265,124.6218,0.13793103448275862,0.38653638179962974,0.10164910277324632,0.1,0.03,45.97701149425288
Ti64,200.0,1500.0,126.5265,78.0927,0.13333333333333333,0.38653638179962974,0.06369714518760196,0.1,0.03,44.44444444444444
Ti64,200.0,1550.0,133.329,117.8193,0.12903225806451613,0.40731790770283566,0.0961005709624796,0.1,0.03,43.01075268817205
Ti64,200.0,1600.0,168.7927,78.0927,0.125,0.515658929411549,0.06369714518760196,0.1,0.03,41.66666666666667
Ti64,200.0,1650.0,135.7779,74.8275,0.12121212121212122,0.4147992570279897,0.061033849918433934,0.1,0.03,40.4040404040404
Ti64,200.0,1700.0,129.5196,73.8298,0.11764705882352941,0.3956802531970403,0.06022006525285482,0.1,0.03,39.21568627450981
Ti64,370.0,1300.0,269.676,283.296,0.2846153846153846,0.8238557558945908,0.23107340946166394,0.1,0.03,94.87179487179488
Ti64,370.0,1350.0,261.504,326.88,0.2740740740740741,0.7988904299583912,0.2666231647634584,0.1,0.03,91.35802469135803
Ti64,370.0,1400.0,295.554,275.124,0.2642857142857143,0.9029126213592232,0.2244078303425775,0.1,0.03,88.09523809523809
Ti64,370.0,1450.0,294.192,276.486,0.25517241379310346,0.8987517337031901,0.22551876019575856,0.1,0.03,85.05747126436782
Ti64,370.0,1500.0,290.106,265.59,0.24666666666666667,0.8862690707350901,0.21663132137030994,0.1,0.03,82.22222222222223
Ti64,370.0,1550.0,291.922,266.952,0.23870967741935484,0.8918169209431346,0.21774225122349103,0.1,0.03,79.56989247311829
Ti64,370.0,1600.0,267.406,228.816,0.23125,0.8169209431345353,0.18663621533442087,0.1,0.03,77.08333333333334
Ti64,370.0,1650.0,276.486,238.35,0.22424242424242424,0.8446601941747572,0.1944127243066884,0.1,0.03,74.74747474747474
Ti64,370.0,1700.0,261.504,246.522,0.21764705882352942,0.7988904299583912,0.20107830342577487,0.1,0.03,72.54901960784314
Ti64,370.0,1300.0,276.486,276.486,0.2846153846153846,0.8446601941747572,0.22551876019575856,0.1,0.03,94.87179487179488
Ti64,370.0,1350.0,256.056,280.572,0.2740740740740741,0.782246879334258,0.2288515497553018,0.1,0.03,91.35802469135803
Ti64,370.0,1400.0,253.786,279.21,0.2642857142857143,0.7753120665742025,0.2277406199021207,0.1,0.03,88.09523809523809
Ti64,370.0,1450.0,296.008,257.418,0.25517241379310346,0.9042995839112343,0.2099657422512235,0.1,0.03,85.05747126436782
Ti64,370.0,1500.0,282.388,314.622,0.24666666666666667,0.8626907073509015,0.25662479608482874,0.1,0.03,82.22222222222223
Ti64,370.0,1550.0,266.498,268.768,0.23870967741935484,0.8141470180305131,0.21922349102773245,0.1,0.03,79.56989247311829
Ti64,370.0,1600.0,227.454,261.504,0.23125,0.694868238557559,0.21329853181076674,0.1,0.03,77.08333333333334
Ti64,370.0,1650.0,265.136,261.504,0.22424242424242424,0.80998613037448,0.21329853181076674,0.1,0.03,74.74747474747474
Ti64,370.0,1700.0,246.976,230.178,0.21764705882352942,0.7545076282940361,0.18774714518760197,0.1,0.03,72.54901960784314
Ti64,370.0,1300.0,262.866,171.612,0.2846153846153846,0.8030513176144244,0.13997716150081566,0.1,0.03,94.87179487179488
Ti64,370.0,1350.0,256.51,141.648,0.2740740740740741,0.7836338418862691,0.11553670473083197,0.1,0.03,91.35802469135803
Ti64,370.0,1400.0,261.504,175.698,0.2642857142857143,0.7988904299583912,0.1433099510603589,0.1,0.03,88.09523809523809
Ti64,370.0,1450.0,253.786,114.408,0.25517241379310346,0.7753120665742025,0.09331810766721044,0.1,0.03,85.05747126436782
Ti64,370.0,1500.0,262.866,88.53,0.24666666666666667,0.8030513176144244,0.07221044045676998,0.1,0.03,82.22222222222223
Ti64,370.0,1550.0,294.192,89.892,0.23870967741935484,0.8987517337031901,0.07332137030995106,0.1,0.03,79.56989247311829
Ti64,370.0,1600.0,236.988,129.39,0.23125,0.723994452149792,0.10553833605220227,0.1,0.03,77.08333333333334
Ti64,370.0,1650.0,227.454,96.702,0.22424242424242424,0.694868238557559,0.07887601957585644,0.1,0.03,74.74747474747474
Ti64,370.0,1700.0,238.804,186.594,0.21764705882352942,0.7295423023578363,0.1521973898858075,0.1,0.03,72.54901960784314
Ti64,370.0,1300.0,152.544,133.476,0.2846153846153846,0.46601941747572817,0.10887112561174551,0.1,0.03,94.87179487179488
Ti64,370.0,1350.0,277.394,233.356,0.2740740740740741,0.8474341192787794,0.19033931484502448,0.1,0.03,91.35802469135803
Ti64,370.0,1400.0,271.038,209.748,0.2642857142857143,0.8280166435506242,0.1710831973898858,0.1,0.03,88.09523809523809
Ti64,370.0,1450.0,315.984,152.544,0.25517241379310346,0.9653259361997225,0.12442414355628059,0.1,0.03,85.05747126436782
Ti64,370.0,1500.0,275.124,148.458,0.24666666666666667,0.8404993065187241,0.12109135399673736,0.1,0.03,82.22222222222223
Ti64,370.0,1550.0,236.988,204.754,0.23870967741935484,0.723994452149792,0.16700978792822185,0.1,0.03,79.56989247311829
Ti64,370.0,1600.0,219.282,177.06,0.23125,0.6699029126213593,0.14442088091353997,0.1,0.03,77.08333333333334
Ti64,370.0,1650.0,236.988,198.852,0.22424242424242424,0.723994452149792,0.1621957585644372,0.1,0.03,74.74747474747474
Ti64,370.0,1700.0,271.038,198.852,0.21764705882352942,0.8280166435506242,0.1621957585644372,0.1,0.03,72.54901960784314
Ti64,370.0,1300.0,208.386,156.63,0.2846153846153846,0.6366158113730929,0.1277569331158238,0.1,0.03,94.87179487179488
Ti64,370.0,1350.0,219.282,156.63,0.2740740740740741,0.6699029126213593,0.1277569331158238,0.1,0.03,91.35802469135803
Ti64,370.0,1400.0,175.244,133.93,0.2642857142857143,0.5353675450762829,0.10924143556280588,0.1,0.03,88.09523809523809
Ti64,370.0,1450.0,200.214,113.046,0.25517241379310346,0.6116504854368932,0.09220717781402937,0.1,0.03,85.05747126436782
Ti64,370.0,1500.0,185.232,122.58,0.24666666666666667,0.565880721220527,0.0999836867862969,0.1,0.03,82.22222222222223
Ti64,370.0,1550.0,170.25,133.476,0.23870967741935484,0.5201109570041609,0.10887112561174551,0.1,0.03,79.56989247311829
Ti64,370.0,1600.0,187.956,166.618,0.23125,0.5742024965325936,0.1359037520391517,0.1,0.03,77.08333333333334
Ti64,370.0,1650.0,257.418,131.206,0.22424242424242424,0.7864077669902912,0.10701957585644371,0.1,0.03,74.74747474747474
Ti64,370.0,1700.0,167.526,137.562,0.21764705882352942,0.5117891816920943,0.11220391517128875,0.1,0.03,72.54901960784314
Ti64,370.0,1300.0,198.852,170.25,0.2846153846153846,0.6074895977808599,0.1388662316476346,0.1,0.03,94.87179487179488
Ti64,370.0,1350.0,280.572,196.128,0.2740740740740741,0.8571428571428571,0.15997389885807503,0.1,0.03,91.35802469135803
Ti64,370.0,1400.0,257.418,157.992,0.2642857142857143,0.7864077669902912,0.12886786296900488,0.1,0.03,88.09523809523809
Ti64,370.0,1450.0,291.468,208.386,0.25517241379310346,0.8904299583911235,0.16997226753670472,0.1,0.03,85.05747126436782
Ti64,370.0,1500.0,269.676,166.164,0.24666666666666667,0.8238557558945908,0.13553344208809134,0.1,0.03,82.22222222222223
Ti64,370.0,1550.0,229.27,202.938,0.23870967741935484,0.7004160887656034,0.1655285481239804,0.1,0.03,79.56989247311829
Ti64,370.0,1600.0,230.178,200.668,0.23125,0.7031900138696255,0.16367699836867863,0.1,0.03,77.08333333333334
Ti64,370.0,1650.0,215.196,215.196,0.22424242424242424,0.6574202496532594,0.17552691680261012,0.1,0.03,74.74747474747474
Ti64,370.0,1700.0,179.784,143.01,0.21764705882352942,0.5492371705963939,0.11664763458401305,0.1,0.03,72.54901960784314
Ti64,370.0,1300.0,243.798,108.506,0.2846153846153846,0.7447988904299584,0.08850407830342577,0.1,0.03,94.87179487179488
Ti64,370.0,1350.0,253.786,162.078,0.2740740740740741,0.7753120665742025,0.13220065252854812,0.1,0.03,91.35802469135803
Ti64,370.0,1400.0,242.436,98.064,0.2642857142857143,0.7406380027739251,0.07998694942903752,0.1,0.03,88.09523809523809
Ti64,370.0,1450.0,270.13,80.812,0.25517241379310346,0.8252427184466019,0.06591517128874388,0.1,0.03,85.05747126436782
Ti64,370.0,1500.0,230.178,117.132,0.24666666666666667,0.7031900138696255,0.09553996737357259,0.1,0.03,82.22222222222223
Ti64,370.0,1550.0,271.038,113.046,0.23870967741935484,0.8280166435506242,0.09220717781402937,0.1,0.03,79.56989247311829
Ti64,370.0,1600.0,224.73,95.34,0.23125,0.6865464632454923,0.07776508972267537,0.1,0.03,77.08333333333334
Ti64,370.0,1650.0,231.994,139.832,0.22424242424242424,0.7087378640776699,0.11405546492659054,0.1,0.03,74.74747474747474
Ti64,370.0,1700.0,219.282,157.992,0.21764705882352942,0.6699029126213593,0.12886786296900488,0.1,0.03,72.54901960784314
Ti64,370.0,1300.0,245.16,181.6,0.2846153846153846,0.7489597780859917,0.14812398042414354,0.1,0.03,94.87179487179488
Ti64,370.0,1350.0,247.884,160.716,0.2740740740740741,0.7572815533980582,0.13108972267536706,0.1,0.03,91.35802469135803
Ti64,370.0,1400.0,242.436,209.748,0.2642857142857143,0.7406380027739251,0.1710831973898858,0.1,0.03,88.09523809523809
Ti64,370.0,1450.0,233.356,191.134,0.25517241379310346,0.7128987517337032,0.15590048939641107,0.1,0.03,85.05747126436782
Ti64,370.0,1500.0,227.454,172.066,0.24666666666666667,0.694868238557559,0.140347471451876,0.1,0.03,82.22222222222223
Ti64,370.0,1550.0,243.344,192.95,0.23870967741935484,0.7434119278779473,0.15738172920065252,0.1,0.03,79.56989247311829
Ti64,370.0,1600.0,231.54,204.3,0.23125,0.7073509015256588,0.1666394779771615,0.1,0.03,77.08333333333334
Ti64,370.0,1650.0,219.736,143.464,0.22424242424242424,0.6712898751733702,0.11701794453507341,0.1,0.03,74.74747474747474
Ti64,370.0,1700.0,213.834,98.064,0.21764705882352942,0.6532593619972261,0.07998694942903752,0.1,0.03,72.54901960784314
Ti64,370.0,1300.0,310.536,239.712,0.2846153846153846,0.9486823855755895,0.1955236541598695,0.1,0.03,94.87179487179488
Ti64,370.0,1350.0,309.174,238.35,0.2740740740740741,0.9445214979195561,0.1944127243066884,0.1,0.03,91.35802469135803
Ti64,370.0,1400.0,271.038,262.866,0.2642857142857143,0.8280166435506242,0.21440946166394778,0.1,0.03,88.09523809523809
Ti64,370.0,1450.0,309.174,204.3,0.25517241379310346,0.9445214979195561,0.1666394779771615,0.1,0.03,85.05747126436782
Ti64,370.0,1500.0,256.056,183.87,0.24666666666666667,0.782246879334258,0.14997553017944534,0.1,0.03,82.22222222222223
Ti64,370.0,1550.0,264.228,208.84,0.23870967741935484,0.8072122052704577,0.1703425774877651,0.1,0.03,79.56989247311829
Ti64,370.0,1600.0,237.896,147.55,0.23125,0.726768377253814,0.12035073409461665,0.1,0.03,77.08333333333334
Ti64,370.0,1650.0,205.208,172.974,0.22424242424242424,0.6269070735090152,0.14108809135399672,0.1,0.03,74.74747474747474
Ti64,370.0,1700.0,236.988,154.36,0.21764705882352942,0.723994452149792,0.12590538336052204,0.1,0.03,72.54901960784314
Ti64,370.0,1300.0,280.118,291.468,0.2846153846153846,0.855755894590846,0.23773898858075043,0.1,0.03,94.87179487179488
Ti64,370.0,1350.0,327.334,256.056,0.2740740740740741,1.0,0.2088548123980424,0.1,0.03,91.35802469135803
Ti64,370.0,1400.0,318.708,272.4,0.2642857142857143,0.9736477115117893,0.2221859706362153,0.1,0.03,88.09523809523809
Ti64,370.0,1450.0,291.468,232.902,0.25517241379310346,0.8904299583911235,0.1899690048939641,0.1,0.03,85.05747126436782
Ti64,370.0,1500.0,242.436,279.21,0.24666666666666667,0.7406380027739251,0.2277406199021207,0.1,0.03,82.22222222222223
Ti64,370.0,1550.0,235.626,205.662,0.23870967741935484,0.7198335644937587,0.1677504078303426,0.1,0.03,79.56989247311829
Ti64,370.0,1600.0,246.522,236.988,0.23125,0.753120665742025,0.19330179445350734,0.1,0.03,77.08333333333334
Ti64,370.0,1650.0,208.386,133.476,0.22424242424242424,0.6366158113730929,0.10887112561174551,0.1,0.03,74.74747474747474
Ti64,370.0,1700.0,213.834,137.562,0.21764705882352942,0.6532593619972261,0.11220391517128875,0.1,0.03,72.54901960784314
Ti64,370.0,1300.0,236.988,212.472,0.2846153846153846,0.723994452149792,0.17330505709624797,0.1,0.03,94.87179487179488
Ti64,370.0,1350.0,250.608,230.178,0.2740740740740741,0.7656033287101248,0.18774714518760197,0.1,0.03,91.35802469135803
Ti64,370.0,1400.0,181.146,196.128,0.2642857142857143,0.5533980582524272,0.15997389885807503,0.1,0.03,88.09523809523809
Ti64,370.0,1450.0,200.668,197.036,0.25517241379310346,0.6130374479889044,0.16071451876019577,0.1,0.03,85.05747126436782
Ti64,370.0,1500.0,175.698,152.998,0.24666666666666667,0.536754507628294,0.12479445350734093,0.1,0.03,82.22222222222223
Ti64,370.0,1550.0,211.11,183.87,0.23870967741935484,0.6449375866851595,0.14997553017944534,0.1,0.03,79.56989247311829
Ti64,370.0,1600.0,138.016,153.452,0.23125,0.42163661581137307,0.1251647634584013,0.1,0.03,77.08333333333334
Ti64,370.0,1650.0,179.784,128.482,0.22424242424242424,0.5492371705963939,0.10479771615008157,0.1,0.03,74.74747474747474
Ti64,370.0,1700.0,179.784,162.986,0.21764705882352942,0.5492371705963939,0.13294127243066883,0.1,0.03,72.54901960784314
Ti64,370.0,1300.0,194.766,113.046,0.2846153846153846,0.59500693481276,0.09220717781402937,0.1,0.03,94.87179487179488
