Repository: sathvikc350/lpbf_project

LPBF Tool Handoff – Local Setup and Run Instructions

This project started from a real LPBF problem: important manufacturability and process-related issues are often discovered too late, after time has already been spent on design and preparation. In response, I developed an LPBF-aware topology optimization and decision-support workflow tool that brings those concerns earlier into the process.

Key Features
·       LPBF-aware topology optimization
·       Geometric manufacturability reasoning
·       Overhang, minimum feature, and trapped powder constraints
·       Process-risk-aware surrogate integration
·       Backend + UI workflow for setup, monitoring, and results
·       Docker-based local setup
·       Reusable lpbf_to package for direct Python use



The project can be used in two ways:
1. 	As a full application through the backend + UI workflow
2. 	As a reusable Python package through the lpbf_to core library


1. Full application:
This readme explains exactly how to download, open, set up, and run the LPBF-aware topology optimization tool on a local computer. The goal is to make the setup process simple, predictable, and easy to follow for a new user.

2. What You Will Receive
you can now say users can get the project from either:
GitHub:
Option 1: Download from GitHub
Open the GitHub repository in your browser.
You can either:
Clone the repository using Git:

git clone https://github.com/sathvikc350/lpbf_project.git

Then move into the project folder:
cd lpbf_project

or Download the ZIP file from GitHub:
Open the repository page
Click the green Code button
Click Download ZIP
Extract the ZIP file to your computer
Open the extracted project folder


Option 2: Use the shared handoff folder
Drop an email to this address to request the file: sathvikc350@gmail.com


The package should include the complete project folder with:
•	backend code
•	frontend UI
•	LPBF core package files
•	scripts and project utilities
•	artifacts and required runtime files
•	Docker setup files
•	setup documentation
Important: Do not try to run the project directly from a browser preview or cloud file preview. Download it first, then open it locally on your computer.

3. Before You Start
This project is intended to run on a full computer, not on a phone or tablet.
Supported local platforms:
•	Windows
•	macOS
Recommended requirements:
•	A local desktop or laptop with enough free disk space
•	A modern web browser
•	Docker Desktop installed for the preferred setup method
•	Enough available memory for LPBF runs, especially larger ones
4. Download the Project from Google Drive
Windows
1.	Open the Google Drive link.
2.	Locate the shared project handoff file or folder.
3.	Click Download.
4.	Wait for the download to finish.
5.	Open your Downloads folder and confirm the file is there.
macOS
6.	Open the Google Drive link.
7.	Locate the shared project handoff file or folder.
8.	Click Download.
9.	Wait for the download to finish.
10.	Open Finder, then open the Downloads folder and confirm the file is there.
5. Extract or Open the Downloaded Project
If you received a compressed archive, extract it first.
Windows
11.	Go to the downloaded file in Downloads.
12.	Right-click the file.
13.	Click Extract All.
14.	Choose a location such as Desktop or Documents.
15.	Click Extract.
16.	Open the extracted project folder.
macOS
17.	Go to the downloaded file in Downloads.
18.	Double-click the archive.
19.	macOS will extract it automatically.
20.	Open the extracted project folder in Finder.
If you received a normal folder instead of an archive, move or copy it to a local location such as Desktop, Documents, or another project folder and open it there.
6. Confirm the Project Folder Looks Correct
After opening the project folder, confirm that you can see the main project contents. Important items should include:
•	backend
•	ui
•	lpbf_to
•	artifacts
•	scripts
•	Dockerfile.backend
•	Dockerfile.ui
•	docker-compose.yml
If these are missing, stop and request the full project handoff again before continuing.
7. Preferred Setup Method – Docker Desktop
Docker Desktop is the preferred way to run the project because it reduces environment and dependency issues across different machines.
7.1 Install Docker Desktop
Windows
21.	Open your web browser.
22.	Search for Docker Desktop.
23.	Download the Windows version.
24.	Install Docker Desktop.
25.	Open Docker Desktop after installation.
26.	Wait until Docker Desktop finishes starting.
macOS
27.	Open your web browser.
28.	Search for Docker Desktop.
29.	Download the correct version for your Mac.
30.	Install Docker Desktop.
31.	Open Docker Desktop.
32.	Wait until Docker Desktop finishes starting.
Do not continue until Docker Desktop is open and running.
7.2 Open a Terminal in the Project Folder
Windows
33.	Open the project folder in File Explorer.
34.	Click in the folder path bar.
35.	Type powershell.
36.	Press Enter.
This opens PowerShell inside the project folder.
macOS
37.	Open the project folder in Finder.

File: data/raw/316L.csv
Sample,P,v,w exp,d exp,R exp,,w model,R model,d model,,R error,w error,d error,,melting regime,,av.error,R,w,d,,nb. of samples
1,100,400,119.7142857,129.2857143,1.079952267,,96.0977,1.31,125.6939,,-0.213016575,0.197274582,0.027781989,,keyhole,,conduction (R<1),0.2491,0.0787,0.206,,6
2,100,500,109.7142857,98.85714286,0.901041667,,89.1506,1.12,99.5664,,-0.24300578,0.187429427,-0.007174566,,transition,,transition (0.8),0.3121,0.126,0.1513,,3
3,100,600,100.2857143,75.14285714,0.749287749,,83.0626,0.98,81.0515,,-0.307908746,0.171740456,-0.078632129,,transition,,keyhole(R>1),0.1989,0.1167,0.1478,,38
4,100,700,79,49.14285714,0.622061483,,78,0.87,67.2315,,-0.398575581,0.018879747,-0.368082849,,transition,,"relevant area (0,8",0.2363,0.1258,0.1099,,21
5,100,800,80.14285714,47.57142857,0.593582888,,74.1632,0.78,57.959,,-0.314054053,0.074612478,-0.218357357,,conduction,,all,0.2057,0.1115,0.1558,,44
6,100,900,75.71428571,46,0.60754717,,72.3087,0.71,51.4644,,-0.16863354,"0,044979434","-0,118791304",,conduction,,,,,,,
7,100,1000,72.71428571,46.14285714,0.634577603,,70.6557,0.65,46.2031,,-0.024303406,0.028310609,-0.001305573,,conduction,,stdev. error,,,,,nb. of samples
8,100,1100,61,28.85714286,0.473067916,,69.1633,0.61,41.8593,,-0.289455445,-0.13382459,-0.450569802,,conduction,,conduction (R<1),0.129,0.0616,0.1743,,6
9,200,400,144.2857143,305.7142857,2.118811881,,136.961,2.62,358.2846,,-0.236542056,0.050765347,-0.171958972,,keyhole,,"transition (0,8",0.0779,0.0931,0.1911,,3
10,200,500,157.7142857,278.7142857,1.767210145,,125.6561,2.23,280.6738,,-0.261875961,0.203267482,-0.007030548,,keyhole,,keyhole (R>1),0.2025,0.0833,0.1407,,38
11,200,600,133.7142857,265.8571429,1.988247863,,116.4691,1.95,227.2984,,0.019236969,0.128970406,0.145035572,,keyhole,,"relevant area (0,8",0.2376,0.0945,0.1081,,21
12,200,700,126,198.8571429,1.578231293,,108.2419,1.73,187.7798,,-0.096163793,0.140937302,0.055705029,,keyhole,,all,0.1937,0.0811,0.1448,,44
13,200,800,141.4285714,128.4285714,0.908080808,,102.5284,1.56,160.2532,,-0.717908788,0.275051717,"-0,247800223",,keyhole,,,,,,,
14,200,900,135.7142857,144,1.061052632,,98.1952,1.42,139.7774,,-0.33829365,0.276456421,0.029323611,,keyhole,,,,,,,
15,200,1000,131.7142857,97.85714286,0.742950108,,94.4023,1.31,123.4629,,-0.763240877,0.283279718,-0.261664671,,keyhole,,,,,,,
16,200,1100,120.8571429,84.14285714,0.696217494,,91.0164,1.21,110.1705,,-0.737962649,0.24690922,-0.309326825,,keyhole,,,,,,,
17,300,400,170.8571429,571.1428571,3.342809365,,170.4263,3.92,668.7426,,-0.172666333,0.002521656,-0.170884993,,keyhole,,,,,,,
18,300,500,159.1428571,469.4285714,2.9497307,,154.8854,3.35,518.9436,,-0.135696896,0.026752423,-0.105479367,,keyhole,,,,,,,
19,300,600,141.7142857,445.1428571,3.141129032,,142.5857,2.93,417.4002,,0.067214377,-0.006149093,0.062323042,,keyhole,,,,,,,
20,300,700,145.1428571,360.8571429,2.486220472,,132.8219,2.6,345.6091,,-0.045764054,0.084888484,0.042255067,,keyhole,,,,,,,
21,300,800,138,350.4285714,2.539337474,,125.6724,2.34,294.6415,,0.078499796,0.089330435,0.159196698,,keyhole,,,,,,,
22,300,900,124.2857143,305,2.454022989,,119.4487,2.14,255.0463,,0.127962529,0.038918506,0.163782623,,keyhole,,,,,,,
23,300,1000,120.2857143,227.7142857,1.893111639,,113.7629,1.96,223.1753,,-0.035332497,0.054227672,0.01993281,,keyhole,,,,,,,
24,300,1100,112,201.1428571,1.795918367,,108.4346,1.82,196.8815,,-0.013409091,0.031833929,0.021185724,,keyhole,,,,,,,
25,400,400,190.5714286,749.7142857,3.934032984,,198.144,5.23,1036.7,,-0.329424543,-0.039736132,-0.382793445,,keyhole,,,,,,,
26,400,500,200.5714286,623.7142857,3.10968661,,179.568,4.47,802.1899,,-0.437443884,0.104717949,-0.286149634,,keyhole,,,,,,,
27,400,600,182.5714286,532.5714286,2.917057903,,164.6153,3.9,642.5186,,-0.336963519,0.098351252,-0.206445869,,keyhole,,,,,,,
28,400,700,147.7142857,496.8571429,3.363636364,,153.986,3.47,534.275,,-0.031621622,-0.042458414,-0.075309086,,keyhole,,,,,,,
29,400,800,147.1428571,454.5714286,3.089320388,,144.7409,3.13,452.4638,,-0.013167819,0.01632398,0.004636518,,keyhole,,,,,,,
30,400,900,136.2857143,409.8571429,3.007337526,,136.3251,2.85,388.1077,,0.052317881,-0.000288994,0.053065912,,keyhole,,,,,,,
31,400,1000,123.1428571,356.8571429,2.897911833,,130.467,2.62,341.2595,,0.095900721,-0.059476799,0.043708367,,keyhole,,,,,,,
32,400,1100,114.2857143,313.5714286,2.74375,,125.2682,2.42,303.2611,,0.117995444,-0.09609675,0.032880319,,keyhole,,,,,,,
33,500,400,188,911.4285714,4.848024316,,222.8808,6.54,1457.6,,-0.349003135,-0.18553617,-0.599247649,,keyhole,,,,,,,
34,500,500,182,885.8571429,4.867346939,,200.9782,5.58,1122.3,,-0.146415094,-0.104275824,-0.266908563,,keyhole,,,,,,,
35,500,600,163.7142857,799.2857143,4.882198953,,184.9513,4.88,902.3663,,0.000450402,-0.129719983,-0.12896588,,keyhole,,,,,,,
36,500,700,152.5714286,721.5714286,4.729400749,,171.8731,4.34,745.4205,,0.082336171,-0.126509082,-0.033051574,,keyhole,,,,,,,
37,500,800,141.4285714,648,4.581818182,,161.4303,3.91,630.7943,,0.146626984,-0.141426364,0.026552006,,keyhole,,,,,,,
38,500,900,125.4285714,555.5714286,4.429384966,,153.1757,3.56,545.1004,,0.196276678,-0.221218565,0.018847313,,keyhole,,,,,,,
39,500,1000,138.8571429,444.4285714,3.200617284,,145.7845,3.26,476.6566,,-0.01855352,-0.049888374,-0.072515654,,keyhole,,,,,,,
40,500,1100,142,287.5714286,2.025150905,,138.9463,3.03,420.4679,,-0.496184799,0.02150493,-0.46213378,,keyhole,,,,,,,
41,600,400,,,,,245.2976,7.85,1925.1,,,,,,,,,,,,,
42,600,500,,,,,220.7784,6.7,1479.4,,,,,,,,,,,,,
43,600,600,179.7142857,895.2857143,4.981717011,,202.5931,5.85,1186.1,,-0.174293921,-0.127306598,-0.324828467,,keyhole,,,,,,,
44,600,700,161.4285714,782,4.844247788,,188.4799,5.2,980.9342,,-0.073438071,-0.167574602,-0.25439156,,keyhole,,,,,,,
45,600,800,153.7142857,681,4.430297398,,177.0881,4.69,830.373,,-0.058619677,-0.15206013,-0.219343612,,keyhole,,,,,,,
46,600,900,136.2857143,637.1428571,4.675052411,,166.8301,4.27,712.43,,0.086641256,-0.22412023,-0.118163677,,keyhole,,,,,,,
47,600,1000,,,,,159.254,3.92,624.8358,,,,,,,,,,,,,
48,600,1100,,,,,152.516,3.63,553.8378,,,,,,,,,,,,,
49,,,,,,,,,,,,,,,,,,,,,,
50,,,,,,,,,,,,,,,,,,,,,,
51,,,,,,,,,,,,,,,,,,,,,,
52,,,,,,,,,,,,,,,,,,,,,,
53,,,,,,,,,,,,,,,,,,,,,,
54,,,,,,,,,,,,,,,,,,,,,,
55,,,,,,,,,,,,,,,,,,,,,,
56,,,,,,,,,,,,,,,,,,,,,,
57,,,,,,,,,,,,,,,,,,,,,,
58,,,,,,,,,,,,,,,,,,,,,,
59,,,,,,,,,,,,,,,,,,,,,,
60,,,,,,,,,,,,,,,,,,,,,,
61,,,,,,,,,,,,,,,,,,,,,,
62,,,,,,,,,,,,,,,,,,,,,,
63,,,,,,,,,,,,,,,,,,,,,,
64,,,,,,,,,,,,,,,,,,,,,,
65,,,,,,,,,,,,,,,,,,,,,,
66,,,,,,,,,,,,,,,,,,,,,,
67,,,,,,,,,,,,,,,,,,,,,,
68,,,,,,,,,,,,,,,,,,,,,,
69,,,,,,,,,,,,,,,,,,,,,,
70,,,,,,,,,,,,,,,,,,,,,,
71,,,,,,,,,,,,,,,,,,,,,,
72,,,,,,,,,,,,,,,,,,,,,,
73,,,,,,,,,,,,,,,,,,,,,,
74,,,,,,,,,,,,,,,,,,,,,,
75,,,,,,,,,,,,,,,,,,,,,,
76,,,,,,,,,,,,,,,,,,,,,,
77,,,,,,,,,,,,,,,,,,,,,,
78,,,,,,,,,,,,,,,,,,,,,,
79,,,,,,,,,,,,,,,,,,,,,,
80,,,,,,,,,,,,,,,,,,,,,,
81,,,,,,,,,,,,,,,,,,,,,,
82,,,,,,,,,,,,,,,,,,,,,,
83,,,,,,,,,,,,,,,,,,,,,,
84,,,,,,,,,,,,,,,,,,,,,,
85,,,,,,,,,,,,,,,,,,,,,,
86,,,,,,,,,,,,,,,,,,,,,,
87,,,,,,,,,,,,,,,,,,,,,,
88,,,,,,,,,,,,,,,,,,,,,,
89,,,,,,,,,,,,,,,,,,,,,,
90,,,,,,,,,,,,,,,,,,,,,,

File: data/raw/in718.csv
P_W,v_mm_per_s,melt_depth_um,melt_width_um
100,400,157,98
100,500,136,90
100,600,55,92
100,700,71,82
100,800,30,70
100,900,19,60
100,400,138,112
100,500,115,110
100,600,44,86
100,700,55,96
100,800,14,56
100,900,17,62
100,400,153,110
100,500,76,106
100,600,56,94
100,700,44,84
100,800,37,82
100,900,22,60
100,400,142,106
100,500,78,100
100,600,76,98
100,700,48,102
100,800,19,72
100,900,35,82
100,400,138,122
100,500,79,104
100,600,87,104
100,700,47,88
100,800,25,78
100,900,15,58
100,400,163,112
100,500,87,102
100,600,50,90
100,700,49,96
100,800,44,86
100,900,23,72
100,400,108,136
100,500,100,112
100,600,52,102
100,700,63,100
100,800,23,68
100,900,27,64
100,400,153,140
100,500,81,114
100,600,41,100
100,700,37,86
100,800,25,66
100,900,23,70
100,400,148,140
100,500,100,100
100,600,59,104
100,700,44,78
100,800,22,60
100,900,45,78
200,400,289,166
200,500,252,146
200,600,205,136
200,700,206,132
200,800,178,136
200,900,137,104
200,1000,105,112
200,1100,86,90
200,400,258,168
200,500,259,136
200,600,223,178
200,700,154,128
200,800,111,150
200,900,137,118
200,1000,127,106
200,1100,90,100
200,400,254,186
200,500,234,166
200,600,205,154
200,700,189,146
200,800,167,150
200,900,107,110
200,1000,115,112
200,1100,77,92
200,400,321,180
200,500,276,140
200,600,214,194
200,700,205,142
200,800,152,144
200,900,102,140
200,1000,92,96
200,1100,53,84
200,400,318,202
200,500,244,154
200,600,186,154
200,700,196,140
200,800,155,148
200,900,124,122
200,1000,106,110
200,1100,75,104
200,400,355,184
200,500,265,140
200,600,219,148
200,700,176,150
200,800,140,132
200,900,127,128
200,1000,104,110
200,1100,93,138
200,400,303,198
200,500,281,176
200,600,251,192
200,700,175,178
200,800,161,150
200,900,128,140
200,1000,105,128
200,1100,106,110
200,400,346,190
200,500,299,176
200,600,236,150
200,700,166,164
200,800,143,148
200,900,145,112
200,1000,101,100
200,1100,106,92
200,400,326,186
200,500,304,220
200,600,217,178
200,700,162,158
200,800,170,168
200,900,155,136
200,1000,100,116
200,1100,112,112
300,400,473,176
300,500,460,158
300,600,369,156
300,700,313,132
300,800,300,142
300,900,260,122
300,1000,246,110
300,1100,147,132
300,400,556,170
300,500,495,168
300,600,422,128
300,700,328,150
300,800,287,146
300,900,280,122
300,1000,233,132
300,1100,182,134
300,400,539,222
300,500,509,168
300,600,407,154
300,700,264,158
300,800,310,126
300,900,320,152
300,1000,217,128
300,1100,184,144
300,400,505,198
300,500,526,154
300,600,365,150
300,700,307,176
300,800,295,146
300,900,287,136
300,1000,177,136
300,1100,136,134
300,400,546,196
300,500,463,198
300,600,334,204
300,700,378,186
300,800,333,146
300,900,279,146
300,1000,195,140
300,1100,144,126
300,400,551,186
300,500,520,208
300,600,317,180
300,700,365,156
300,800,306,138
300,900,306,150
300,1000,245,124
300,1100,123,122
300,400,604,206
300,500,460,184
300,600,362,180
300,700,353,164
300,800,246,166
300,900,326,148
300,1000,227,134
300,1100,164,146
300,400,550,212
300,500,398,200
300,600,326,190
300,700,293,168
300,800,279,148
300,900,281,140
300,1000,177,146
300,1100,147,106
300,400,558,186
300,500,449,208
300,600,373,166
300,700,331,166
300,800,344,146
300,900,257,148
300,1000,211,138
300,1100,153,146
400,400,653,186
400,500,647,192
400,600,493,198
400,700,489,186
400,800,417,148
400,900,315,164
400,1000,202,160
400,400,723,202
400,500,605,160
400,600,574,196
400,700,547,180
400,800,435,160
400,900,309,172
400,1000,313,146
400,400,733,184
400,500,697,202
400,600,564,216
400,700,512,194
400,800,435,168
400,900,365,158
400,1000,253,186
400,400,724,158
400,500,663,208
400,600,564,176
400,700,470,216
400,800,461,168
400,900,365,138
400,1000,182,170
400,400,783,138
400,500,681,238
400,600,593,198
400,700,560,182
400,800,501,176
400,900,442,168
400,1000,204,128
400,400,817,226
400,500,710,216
400,600,602,234
400,700,459,212
400,800,340,216
400,900,411,148
400,1000,246,122
400,400,817,194
400,500,704,236
400,600,490,234
400,700,524,204
400,800,349,240
400,900,392,164
400,1000,238,186
400,400,789,224
400,500,719,194
400,600,605,226
400,700,514,180
400,800,423,220
400,900,378,230
400,1000,262,168
400,400,809,232
400,500,694,208
400,600,626,240
400,700,550,220
400,800,449,214
400,900,378,224
400,1000,233,196
500,400,897,208
500,500,779,182
500,600,706,154
500,700,584,124
500,800,521,136
500,900,460,130
500,1000,420,68
500,400,905,256
500,500,629,186
500,600,712,170
500,700,599,134
500,800,535,162
500,900,526,132
500,1000,382,96
500,400,949,284
500,500,726,164
500,600,713,162
500,700,645,154
500,800,504,160
500,900,562,110
500,1000,388,106
500,400,976,246
500,500,783,182
500,600,695,202
500,700,645,154
500,800,549,174
500,900,492,128
500,1000,391,128
500,400,977,308
500,500,760,198
500,600,730,190
500,700,639,168
500,800,611,170
500,900,548,130
500,1000,452,150
500,400,973,248
500,500,782,168
500,600,671,218
500,700,632,172
500,800,591,186
500,900,509,108
500,1000,455,120
500,400,986,298
500,500,786,192
500,600,736,168
500,700,671,144
500,800,571,172
500,900,564,136
500,1000,493,128
500,400,1000,270
500,500,764,212
500,600,728,172
500,700,663,172
500,800,608,198
500,900,551,136
500,1000,512,102
500,400,1020,246
500,500,794,168
500,600,776,192
500,700,705,166
500,800,582,138
500,900,489,154
500,1000,472,120
600,400,1108,236
600,500,652,126
600,400,1145,276
600,500,640,122
600,400,1126,254
600,500,639,148
600,400,1204,300
600,500,680,170
600,400,1162,260
600,500,639,164
600,400,1226,296
600,500,662,148
600,400,1140,310
600,500,690,184
600,400,1223,312
600,500,722,192
600,400,1199,300
600,500,677,192
